Repository: alayabbas/te_predictor

# te_predictor
Python code and data for predicting thermoelectric properties of light lanthanide elements doped ATiO3 (A = Ca, Sr, Ba) using random_split or composition_grouped approach

### 2. Running the script
Place thermoelectric_predictor***.py and data.csv in the same folder/directory, then run:
python3 thermoelectric_predictor***.py

### 3. When the code is succesfully finished running, you should see:
✅ Analysis complete. Results saved in 'results/' and 'figures/'.

File: data.csv (part 1 of 3)
Chemical composition,At Temperature (K),conductivity (S/cm),Seebeck coefficient (uV/K),Total thermal conductivity (W/mK),figure of merit ZT,Reference,Paper DOI
Ag8Sn0.5Ga0.5Se6,576,20,-363.7,0.27,0.54,Expt,https://doi.org/10.1021/acsami.1c17548
Ag8Sn0.7Ga0.3Se6,572,14.24,-296.6,0.278,0.257752873466475,Expt,https://doi.org/10.1021/acsami.1c17548
Ag8Sn0.4Ga0.6Se6,573,6.6,-323.83,0.283,0.12,Expt,https://doi.org/10.1021/acsami.1c17548
Ag8Sn0.6Ga0.4Se6,601,23.43,-303.5,0.295797537176169,0.4385,Expt,https://doi.org/10.1021/acsami.1c17548
Ag8Sn0.6Ga0.4Se6,691,165.68,-159.11,0.297627676899717,0.9738,Expt,https://doi.org/10.1021/acsami.1c17548
Ag8Sn0.6Ga0.4Se6,640,74.59,-213.79,0.297952011380604,0.7323,Expt,https://doi.org/10.1021/acsami.1c17548
Ag8Sn0.4Ga0.6Se6,671,120.46,-178.74,0.304,0.84944507480415,Expt,https://doi.org/10.1021/acsami.1c17548
Ag8Sn0.5Ga0.5Se6,673,131.68,-175.93,0.304,0.902279528391953,Expt,https://doi.org/10.1021/acsami.1c17548
Ag8SnSe6,523,12.54,-342.7,0.3121,0.24679347068305,Expt,https://doi.org/10.1021/acsami.1c17548
Ag8Sn0.7Ga0.3Se6,640,79.8,-192,0.322,0.584695095652174,Expt,https://doi.org/10.1021/acsami.1c17548
AgBi0.7Sb0.3Se2,676,12.31,-305.56,0.329498886148098,0.2358,Expt,https://doi.org/10.1021/acs.inorgchem.9b01038
AgBi0.95Sb0.05Se2,575,1.47,-13.02,0.333,0.0000430291645945946,Expt,https://doi.org/10.1021/acs.inorgchem.9b00874
AgBi0.95Sb0.05Se2,600,2.094,-112,0.334,0.00471864718562874,Expt,https://doi.org/10.1021/acs.inorgchem.9b00874
AgBi0.9Sb0.1Se2,600,2.36,-59.9,0.335,0.002,Expt,https://doi.org/10.1021/acs.inorgchem.9b00874
Tl8.95Bi1.05Te6.0,322,1.7,-220,0.3375,0.00785012148148148,Expt,https://doi.org/10.1021/cm402593f
Tl8.95Bi1.05Te6.0,444,5.7,-103,0.34,0.00789684035294118,Expt,https://doi.org/10.1021/cm402593f
Tl8.95Bi1.05Te6.0,382,3.2,-208,0.344,0.0153738120930233,Expt,https://doi.org/10.1021/cm402593f
Ag8Sn0.7Ga0.3Se6,673,163.04,-158.41,0.358,0.78,Expt,https://doi.org/10.1021/acsami.1c17548
Ag8SnSe6,601,106.93,-181.54,0.3632,0.583140038518719,Expt,https://doi.org/10.1021/acsami.1c17548
AgBi0.9Sb0.1Se2,576,72.86,-216.67,0.380861206260643,0.5173,Expt,https://doi.org/10.1021/acs.inorgchem.9b01038
Ag8Sn0.7Ga0.3Se6,694,192.1,-139.5,0.3845,0.674743805812744,Expt,https://doi.org/10.1021/acsami.1c17548
BaBiTe2.9Se0.1,525,40.5,-199.2,0.391,0.215782508439898,Expt,https://doi.org/10.1021/acs.chemmater.7b04123
BaBiTe2.9Se0.1,575,38.9,-204.2,0.393,0.236,Expt,https://doi.org/10.1021/acs.chemmater.7b04123
AgBi0.7Sb0.3Se2,576,23.71,-275,0.394653267099733,0.2617,Expt,https://doi.org/10.1021/acs.inorgchem.9b01038
BaBiTe2.9Se0.1,474,42.45,-191,0.396,0.185364935681818,Expt,https://doi.org/10.1021/acs.chemmater.7b04123
BaBiTe2.9Se0.1,597,38.4,-204,0.397,0.240311958891688,Expt,https://doi.org/10.1021/acs.chemmater.7b04123
AgBi0.9Sb0.1Se2,676,54.64,-247.22,0.400973984285715,0.563,Expt,https://doi.org/10.1021/acs.inorgchem.9b01038
Ag8SnSe6,640,194.4,-145.1,0.405,0.6467791872,Expt,https://doi.org/10.1021/acsami.1c17548
BaBiTe2.95Se0.05,575,75.1,-196.7,0.4075,0.410004750288343,Expt,https://doi.org/10.1021/acs.chemmater.7b04123
BaBiTe2.95Se0.05,525,80,-191.8,0.4085,0.365,Expt,https://doi.org/10.1021/acs.chemmater.7b04123
BaBiTe2.9Se0.1,373,44.99,-171,0.409,0.119975823,Expt,https://doi.org/10.1021/acs.chemmater.7b04123
BiSbSe2.76Cl0.24,700,61.88,-245,0.41,0.634156804878049,Expt,10.1039/d0ra04065g
BaBiTe2.95Se0.05,597,74.3,-197.3,0.4102,0.42094141766431,Expt,https://doi.org/10.1021/acs.chemmater.7b04123
BaBiTe2.9Se0.1,322,42.4,-154.6,0.413,0.0790115634983051,Expt,https://doi.org/10.1021/acs.chemmater.7b04123
BaBiTe2.95Se0.05,474,78.3,-185.3,0.4142,0.307666951105263,Expt,https://doi.org/10.1021/acs.chemmater.7b04123
PbTe0.05Ag2Te0.95,650,135.84,-198,0.415,0.834109972048193,Expt,10.1039/c1jm13888j
BiSbSe2.88Cl0.12,700,36.15,-289,0.416,0.508052621394231,Expt,10.1039/d0ra04065g
Ag8SiSe6,473,320.51,-118.7,0.4208,0.507607969182201,Expt,https://doi.org/10.1021/acsami.0c15877
BaBiTe3,574,86.85,-183,0.4266,0.391347932278481,Expt,https://doi.org/10.1021/acs.chemmater.7b04123
Ag8SnSe6,650,218.9,-136.7,0.427,0.62268481115925,Expt,https://doi.org/10.1021/acsami.1c17548
BaBiTe3,524,90.67,-178.93,0.42756,0.355765768411332,Expt,https://doi.org/10.1021/acs.chemmater.7b04123
AgBiSe2.0,577,34.78,-239,0.43,0.26658317564186,Expt,10.1021/ja312474n
BaBiTe3,598,85.15,-183.6,0.43,0.399174448956279,Expt,https://doi.org/10.1021/acs.chemmater.7b04123
BaBiTe2.95Se0.05,373,73.22,-165.7,0.4315,0.173781192532885,Expt,https://doi.org/10.1021/acs.chemmater.7b04123
BaBiTe3,474,95.63,-170.45,0.43425,0.303268065838929,Expt,https://doi.org/10.1021/acs.chemmater.7b04123
BaBiTe2.95Se0.05,322,62.1,-152,0.437,0.10571904,Expt,https://doi.org/10.1021/acs.chemmater.7b04123
AgBi0.95Sb0.05Se2,400,0.209,-377.66,0.4376,0.00272477685561243,Expt,https://doi.org/10.1021/acs.inorgchem.9b00874
Rb2Bi8Se13,526,9.48,-306,0.4386,0.106455549767442,Expt,https://doi.org/10.1021/acs.chemmater.0c00703
BiSbSe2.88Cl0.12,600,43.9,-264,0.44,0.4172256,Expt,10.1039/d0ra04065g
PbTe0.05Ag2Te0.95,600,207,-175.2,0.441,0.867,Expt,10.1039/c1jm13888j
Ag8SiSe6,473,350.06,-113.7,0.441,0.485384573093469,Expt,https://doi.org/10.1021/acsami.0c15877
AgBiSe2.0,625,40,-236,0.443,0.31431151241535,Expt,10.1021/ja312474n
Rb2Bi8Se13,625,10.23,-281,0.445,0.113450987359551,Expt,https://doi.org/10.1021/acs.chemmater.0c00703
BiSbSe2.76Cl0.24,600,73.5,-222,0.45,0.4829832,Expt,10.1039/d0ra04065g
Ag8SiSe6,423,350.47,-112.74,0.4504,0.418358786952477,Expt,https://doi.org/10.1021/acsami.0c15877
BaBiTe3,372,103.5,-151.8,0.452,0.196285581079646,Expt,https://doi.org/10.1021/acs.chemmater.7b04123
AgBi0.7Sb0.3Se2,478,11.25,-327.78,0.454926881473228,0.127,Expt,https://doi.org/10.1021/acs.inorgchem.9b01038
Rb2Bi8Se13,428,11.8,-287.3,0.455,0.0916190178057143,Expt,https://doi.org/10.1021/acs.chemmater.0c00703
AgBiSe2.0,675,40.4,-251,0.46,0.373486363043478,Expt,10.1021/ja312474n
BaBiTe3,323,97.49,-140,0.461,0.133880627331887,Expt,https://doi.org/10.1021/acs.chemmater.7b04123
Ag8SiSe6,473,393.18,-110.08,0.4636,0.486100394542385,Expt,https://doi.org/10.1021/acsami.0c15877
PbTe0.15Ag2Te0.85,650,112.75,-214.4,0.4638,0.763,Expt,10.1039/c1jm13888j
AgBiSe2.0,660,42.51,-272,0.4672,0.444293556164384,Expt,10.1039/c7dt04821a
PbTe0.05Ag2Te0.95,550,290,-154.6,0.469,0.8215,Expt,10.1039/c1jm13888j
AgBi0.7Sb0.3Se2,378,4,-361.11,0.46944155556,0.042,Expt,https://doi.org/10.1021/acs.inorgchem.9b01038
BiSbSe2.88Cl0.12,500,54.5,-232,0.47,0.312064680851064,Expt,10.1039/d0ra04065g
Ag8SiSe6,423,379.27,-107.78,0.47,0.39652206536412,Expt,https://doi.org/10.1021/acsami.0c15877
Rb2Bi8Se12.9935Cl0.0065,625,38.24,-260.63,0.474,0.342506144706751,Expt,https://doi.org/10.1021/acs.chemmater.0c00703
Ag0.98Nb0.02BiSe2.0,625,64.32,-225,0.474,0.429351265822785,Expt,10.1021/ja312474n
AgBi0.9Sb0.1Se2,478,205.35,-152.78,0.474655280107172,0.4827,Expt,https://doi.org/10.1021/acs.inorgchem.9b01038
AgBiSe2,400,0.36,-83.33,0.476,0.000210067227226891,Expt,https://doi.org/10.1021/acs.inorgchem.9b00874
Rb2Bi8Se12.9935Cl0.0065,526,36.76,-269.69,0.477,0.294830598730091,Expt,https://doi.org/10.1021/acs.chemmater.0c00703
Ag0.98Nb0.02BiSe2.0,675,64.3,-242.4,0.48,0.531298683,Expt,10.1021/ja312474n
BiSbSe2.82Cl0.18,700,84,-232,0.48,0.659344,Expt,10.1039/d0ra04065g
AgBi0.9Sb0.1Se2,378,163.12,-130.56,0.48102522800517,0.2185,Expt,https://doi.org/10.1021/acs.inorgchem.9b01038
AgBi0.7Sb0.3Se2,326,2.98,-383.33,0.482267250772203,0.0296,Expt,https://doi.org/10.1021/acs.inorgchem.9b01038
Ag0.98Nb0.02BiSe2.0,577,63.05,-223.7,0.487,0.373821186025975,Expt,10.1021/ja312474n
BiSbSe2.76Cl0.24,500,87.3,-192,0.49,0.328390530612245,Expt,10.1039/d0ra04065g
AgBi0.9Sb0.1Se2,526,79.43,-211.11,0.491302199281208,0.379,Expt,https://doi.org/10.1021/acs.inorgchem.9b01038
Ag8SiSe6,423,425.71,-104.64,0.492,0.400760194322107,Expt,https://doi.org/10.1021/acsami.0c15877
PbTe0.15Ag2Te0.85,600,178,-191.2,0.493,0.791954278296146,Expt,10.1039/c1jm13888j
AgBi0.9Sb0.1Se2,326,149.62,-127.78,0.496201395492715,0.1605,Expt,https://doi.org/10.1021/acs.inorgchem.9b01038
AgBiSe2.0,612,45.36,-263,0.5,0.384030714816,Expt,10.1039/c7dt04821a
BiSbSe0.96Br0.043,700,132.98,-213,0.5,0.8446437468,Expt,10.1002/adfm.201806558
BiSbSe0.94Br0.063,700,162.77,-203,0.5,0.9390624502,Expt,10.1002/adfm.201806558
BiSbSe0.92Br0.083,700,179.25,-193,0.5,0.94,Expt,10.1002/adfm.201806558
PbTe0.05Ag2Te0.95,450,502.13,-117.3,0.502,0.619328392323705,Expt,10.1039/c1jm13888j
Rb2Bi8Se13,330,15.91,-268,0.5096,0.0739987337519623,Expt,https://doi.org/10.1021/acs.chemmater.0c00703
BiSbSe0.94Br0.063,600,175,-186,0.51,0.712270588235294,Expt,10.1002/adfm.201806558
BiSbSe0.92Br0.083,600,190,-181,0.51,0.732304705882353,Expt,10.1002/adfm.201806558
Ag8SiSe6,298,395.26,-166.21,0.5121,0.63541674212331,Expt,https://doi.org/10.1021/acsami.0c15877
Ce0.2Bi1.8Te3,398,779,-146.5,0.514,1.293,Expt,http://dx.doi.org/10.1016/j.pnsc.2013.06.007
PbTe0.1Ag2Te0.9,600,196.7,-181.55,0.5147,0.755777482620944,Expt,10.1039/c1jm13888j
BiSbSe2.82Cl0.18,600,98.34,-212,0.52,0.509976110769231,Expt,10.1039/d0ra04065g
BiSbSe2.88Cl0.12,400,67.4,-195,0.52,0.197145,Expt,10.1039/d0ra04065g
Ag8SiSe6,473,532.37,-103.9,0.52,0.522760141011942,Expt,https://doi.org/10.1021/acsami.0c15877
K0.995Ba0.005GaSb4,649,64.9,-303.74,0.520272548334551,0.7469,Expt,https://doi.org/10.1021/acs.chemmater.7b01217
Rb2Bi8Se12.961,625,64.39,-242.8,0.5208,0.455538231758833,Expt,https://doi.org/10.1021/acs.chemmater.0c00703
Rb2Bi8Se12.9909Cl0.0091,625,64.71,-200.75,0.5208,0.312961957490279,Expt,https://doi.org/10.1021/acs.chemmater.0c00703
PbTe0.15Ag2Te0.85,550,243,-174.7,0.5233,0.772,Expt,10.1039/c1jm13888j
Rb2Bi8Se12.9935Cl0.0065,428,60.29,-237.48,0.5289,0.2751500311839,Expt,https://doi.org/10.1021/acs.chemmater.0c00703
BiSbSe0.98Br0.023,700,137.76,-208,0.53,0.787176235471698,Expt,10.1002/adfm.201806558
BiSbSe0.96Br0.043,600,146.3,-192,0.53,0.63,Expt,10.1002/adfm.201806558
BiSbSe0.94Br0.063,500,193.62,-169,0.53,0.521696303773585,Expt,10.1002/adfm.201806558
BiSbSe0.92Br0.083,500,208.5,-163,0.53,0.522607216981132,Expt,10.1002/adfm.201806558
PbTe0.1Ag2Te0.9,450,420.89,-120.3,0.53,0.517173789065094,Expt,10.1039/c1jm13888j
CsNd2Ag3Te5,298,0.8382,-32.57,0.5303,0.0000499663712652536,Expt,https://doi.org/10.1021/ic5007132
Rb2Bi8Se12.9935,526,40.15,-291,0.532,0.336159693778195,Expt,https://doi.org/10.1021/acs.chemmater.0c00703
PbTe0.1Ag2Te0.9,550,271.5,-159.4,0.532,0.713177322744361,Expt,10.1039/c1jm13888j
Rb2Bi8Se12.9935,625,50,-273,0.534,0.436148174157303,Expt,https://doi.org/10.1021/acs.chemmater.0c00703
Rb2Bi8Se12.961,526,60.6,-241,0.535,0.346049854878505,Expt,https://doi.org/10.1021/acs.chemmater.0c00703
Rb2Bi8Se12.9909Cl0.0091,526,61.76,-201.26,0.537,0.245038137324502,Expt,https://doi.org/10.1021/acs.chemmater.0c00703
Ce0.2Bi1.8Te3,423,722.57,-150.18,0.5386,1.27990620532981,Expt,http://dx.doi.org/10.1016/j.pnsc.2013.06.007
Rb2Bi8Se12.9805,625,32.9,-275,0.54,0.287970196759259,Expt,https://doi.org/10.1021/acs.chemmater.0c00703
BiSbSe2.76Cl0.24,400,110.5,-159,0.54,0.206929666666667,Expt,10.1039/d0ra04065g
In4Pb0.01Sn0.03Se2.9Cl0.06,673,104,-261.4,0.542,0.894,Expt,10.1039/c4dt03432e
PbTe0.15Ag2Te0.85,500,307,-160.5,0.543,0.726,Expt,10.1039/c1jm13888j
Ag8SiSe6,423,569.23,-97.93,0.5433,0.425030359017895,Expt,https://doi.org/10.1021/acsami.0c15877
Rb2Bi8Se12.9805,526,35.98,-292.4,0.55,0.294197481259054,Expt,https://doi.org/10.1021/acs.chemmater.0c00703
BiSbSe2.82Cl0.18,500,117.7,-182,0.55,0.3544268,Expt,10.1039/d0ra04065g
BiSbSe0.96Br0.043,500,164.36,-169,0.55,0.426753269090909,Expt,10.1002/adfm.201806558
In4Pb0.01Sn0.03Se2.9Cl0.04,673,137.62,-261.5,0.554,1.14322112091787,Expt,10.1039/c4dt03432e
Ag8SiSe6,298,423.9,-162.46,0.554,0.601814730553343,Expt,https://doi.org/10.1021/acsami.0c15877
PbTe0.15Ag2Te0.85,450,372.3,-140.6,0.555,0.6019,Expt,10.1039/c1jm13888j
K0.995Ba0.005GaSb4,602,70.53,-292.86,0.555653345874113,0.65537,Expt,https://doi.org/10.1021/acs.chemmater.7b01217
K0.99Ba0.01GaSb4,649,104.24,-250,0.558551519154557,0.757,Expt,https://doi.org/10.1021/acs.chemmater.7b01217
BiSbSe0.98Br0.023,600,150,-190,0.56,0.580178571428571,Expt,10.1002/adfm.201806558
BiSbSe2.88Cl0.12,300,77.35,-165,0.56,0.11281359375,Expt,10.1039/d0ra04065g
Ag8SiSe6,298,516.58,-158,0.563,0.682589543474245,Expt,https://doi.org/10.1021/acsami.0c15877
Ag8SiSe6,343,450.83,-162.58,0.565,0.723423676887525,Expt,https://doi.org/10.1021/acsami.0c15877
Ce0.2Bi1.8Te3,458,674,-152.58,0.566,1.242,Expt,http://dx.doi.org/10.1016/j.pnsc.2013.06.007
In4Pb0.01Sn0.03Se2.9Cl0.06,623,103.35,-249.5,0.568,0.715,Expt,10.1039/c4dt03432e
In4Pb0.01Sn0.03Se2.9Cl0.02,673,137.6,-262.4,0.5683,1.12197583565863,Expt,10.1039/c4dt03432e
Ce0.2Bi1.8Te3,473,630.9,-155.03,0.5693,1.25983009434114,Expt,http://dx.doi.org/10.1016/j.pnsc.2013.06.007
Bi1.2Sb0.8Se2.76Cl0.24,700,159,-188,0.57,0.690138105263158,Expt,10.1039/d0ra04065g
BiSbSe0.94Br0.063,400,225,-141,0.57,0.313910526315789,Expt,10.1002/adfm.201806558
BiSbSe0.92Br0.083,400,238.83,-138,0.57,0.31917744,Expt,10.1002/adfm.201806558
AgBiSe2.0,528,36.78,-213.7,0.574,0.154505092851847,Expt,10.1021/ja312474n
In4Se2.67Cl0.03,698,263,-218.7,0.575,1.533,Expt,10.1002/adma.201004739
Ag2Te,500,510.66,-117.74,0.5763,0.614187945776158,Expt,10.1039/c1jm13888j
Ce0.2Bi1.8Te3,373,840.83,-141.2,0.577,1.08370383584915,Expt,http://dx.doi.org/10.1016/j.pnsc.2013.06.007
BiSbSe0.98Br0.023,500,167.02,-173,0.58,0.42,Expt,10.1002/adfm.201806558
BiSbSe2.82Cl0.18,400,148,-152,0.58,0.235820137931034,Expt,10.1039/d0ra04065g
Y0.2Bi1.8Te3,423,720.86,-147.4,0.58,1.14224237695738,Expt,http://dx.doi.org/10.1016/j.pnsc.2013.06.007
BiSbSe2.76Cl0.24,300,132.6,-132,0.58,0.119504606896552,Expt,10.1039/d0ra04065g
In4Pb0.01Sn0.03Se2.9Cl0.04,623,141.83,-259.4,0.5814,1.02263597274723,Expt,10.1039/c4dt03432e
Rb2Bi8Se12.9415,625,64.39,-217.7,0.5868,0.325031307845518,Expt,https://doi.org/10.1021/acs.chemmater.0c00703
Rb2Bi8Se12.961,428,84.8,-218.5,0.587,0.295191877069847,Expt,https://doi.org/10.1021/acs.chemmater.0c00703
Rb2Bi8Se12.9909Cl0.0091,428,86.03,-178.62,0.59,0.199114024456898,Expt,https://doi.org/10.1021/acs.chemmater.0c00703
AgBiSe2.0,418,209.28,-145,0.59,0.311736748474576,Expt,10.1039/c7dt04821a
BiSbSe0.96Br0.043,400,190,-141,0.59,0.28,Expt,10.1002/adfm.201806558
In4Pb0.01Sn0.03Se2.9Cl0.02,623,148,-260,0.592,1.05287,Expt,10.1039/c4dt03432e
Rb2Bi8Se12.9415,526,59.5,-220,0.594,0.255012592592593,Expt,https://doi.org/10.1021/acs.chemmater.0c00703
Y0.2Bi1.8Te3,398,781,-143.3,0.596,1.07097720433222,Expt,http://dx.doi.org/10.1016/j.pnsc.2013.06.007
In4Se2.67Cl0.03,648,291.37,-208.24,0.6,1.3645733951209,Expt,10.1002/adma.201004739
Sm0.2Bi1.8Te3,398,690,-147.7,0.6,0.993,Expt,http://dx.doi.org/10.1016/j.pnsc.2013.06.007
Ag2Te,550,465.5,-119.7,0.6013,0.61456,Expt,10.1039/c1jm13888j
Ag8SiSe6,398,503.38,-158.71,0.6016,0.838841260545526,Expt,https://doi.org/10.1021/acsami.0c15877
AgBiSe2.0,323,185.5,-133,0.605,0.175183961735537,Expt,10.1039/c7dt04821a
Rb2Bi8Se12.9935,428,54.55,-263.6,0.608,0.266824532089474,Expt,https://doi.org/10.1021/acs.chemmater.0c00703
Ag8SiSe6,343,486.13,-157.38,0.6091,0.678042670231291,Expt,https://doi.org/10.1021/acsami.0c15877
Ag0.98Nb0.02BiSe2.0,528,78.53,-189.2,0.61,0.243322320245508,Expt,10.1021/ja312474n
BiSbSe0.98Br0.023,400,193.62,-147,0.61,0.274356365901639,Expt,10.1002/adfm.201806558
Ag2.0Se0.5Te0.5,300,617.43,-90.7,0.61,0.249800740362295,Expt,https://doi.org/10.1021/acs.inorgchem.1c01563
K0.99Ba0.01GaSb4,602,111.41,-245.92,0.61150268530156,0.6633,Expt,https://doi.org/10.1021/acs.chemmater.7b01217
In4Se2.67Cl0.03,623,304.51,-202.75,0.612,1.27426545471129,Expt,10.1002/adma.201004739
Mg3.5Gd0.04Sb1.97Te0.03,700,165.27,-253.87,0.6141,1.21415948177562,Expt,https://doi.org/10.1021/acsami.0c22558
In4Pb0.01Sn0.03Se2.9Cl0.06,573,101,-246.8,0.61448,0.573665264861346,Expt,10.1039/c4dt03432e
Ag8SiSe6,343,588.47,-152.1,0.616,0.7649,Expt,https://doi.org/10.1021/acsami.0c15877
In4Se2.67Cl0.03,598,318.9,-192.86,0.6173,1.14906276343352,Expt,10.1002/adma.201004739
In4Se2.67Cl0.03,573,333.33,-179.2,0.618,0.996,Expt,10.1002/adma.201004739
Rb2Bi8Se12.9805,428,54.55,-257.2,0.619,0.249511061262682,Expt,https://doi.org/10.1021/acs.chemmater.0c00703
Bi1.2Sb0.8Se2.88Cl0.12,700,113.2,-197,0.62,0.496004058064516,Expt,10.1039/d0ra04065g
Bi1.2Sb0.8Se2.82Cl0.18,700,151.38,-190,0.62,0.616995580645161,Expt,10.1039/d0ra04065g
Bi1.2Sb0.8Se2.76Cl0.24,600,193.92,-168,0.62,0.529664330322581,Expt,10.1039/d0ra04065g
BiSbSe2.82Cl0.18,300,180.1,-125,0.62,0.136164314516129,Expt,10.1039/d0ra04065g
Sm0.2Bi1.8Te3,423,640,-152.27,0.621,1.01078185395942,Expt,http://dx.doi.org/10.1016/j.pnsc.2013.06.007
Rb2Bi8Se12.9935Cl0.0065,330,95.59,-199.25,0.6223,0.201244148142978,Expt,https://doi.org/10.1021/acs.chemmater.0c00703
Mg3.5Gd0.04Sb2,700,113.22,-303.8,0.6261,1.16829636603737,Expt,https://doi.org/10.1021/acsami.0c22558
Mg3.07Sb1.5Bi0.46Se0.04,700,108.09,-304.84,0.6264,1.12247251008506,Expt,https://doi.org/10.1021/acs.chemmater.7b01746
Rb2Bi8Se12.9805Cl0.0195,625,93.38,-160,0.6284,0.237759388924252,Expt,https://doi.org/10.1021/acs.chemmater.0c00703
Rb2Bi8Se12.909,625,79.55,-193.2,0.6294,0.294854463775024,Expt,https://doi.org/10.1021/acs.chemmater.0c00703
Ag2Te,600,431,-123.2,0.63,0.623030613333333,Expt,10.1039/c1jm13888j
BiSbSe0.92Br0.083,300,277.66,-110,0.63,0.159985047619048,Expt,10.1002/adfm.201806558
Y0.2Bi1.8Te3,373,849,-138.4,0.631,0.963,Expt,http://dx.doi.org/10.1016/j.pnsc.2013.06.007
Mg3.07Sb1.5Bi0.48Se0.02,700,115.67,-302.17,0.63194,1.16989158985412,Expt,https://doi.org/10.1021/acs.chemmater.7b01746
Ag2.0Se0.5Te0.5,315,634,-92.76,0.632,0.271896873243038,Expt,https://doi.org/10.1021/acs.inorgchem.1c01563
Mg3.5Gd0.03Sb1.97Te0.03,700,132.18,-279.58,0.6337,1.14128019668398,Expt,https://doi.org/10.1021/acsami.0c22558
AgBiSe2.0,478,56.64,-188,0.635,0.150693012359055,Expt,10.1021/ja312474n
BiSbSe0.94Br0.063,300,261.17,-112,0.64,0.15356796,Expt,10.1002/adfm.201806558
AgBiSe2.0,296,72.32,-154,0.645,0.0787103521736434,Expt,10.1021/ja312474n
CsPr2Ag3Te5,298,0.5294,-49.08,0.6466,0.000058772424788073,Expt,https://doi.org/10.1021/ic5007132
K0.98Ba0.02GaSb4,649,163.3,-221.43,0.647689727984336,0.8023,Expt,https://doi.org/10.1021/acs.chemmater.7b01217
Rb2Bi8Se12.9805Cl0.0195,526,94.12,-147.42,0.6477,0.166114131282008,Expt,https://doi.org/10.1021/acs.chemmater.0c00703
Ag2.0Se0.5Te0.5,330,644.95,-95,0.648,0.296423200231481,Expt,https://doi.org/10.1021/acs.inorgchem.1c01563
K0.985Ba0.015GaSb4,649,147.8,-233,0.649073951863393,0.8023,Expt,https://doi.org/10.1021/acs.chemmater.7b01217
Bi1.2Sb0.8Se2.76Cl0.24,500,239.23,-143,0.65,0.37630879,Expt,10.1039/d0ra04065g
BiSbSe0.96Br0.043,300,210,-100,0.65,0.12,Expt,10.1002/adfm.201806558
Rb2Bi8Se12.909,526,76,-184,0.6548,0.206693258399511,Expt,https://doi.org/10.1021/acs.chemmater.0c00703
Mg3.5Gd0.03Sb2,700,111.22,-291.9,0.6554,1.01214488265792,Expt,https://doi.org/10.1021/acsami.0c22558
Mg3.07Sb1.5Bi0.47Se0.03,700,114.48,-301.52,0.6556,1.11127351711629,Expt,https://doi.org/10.1021/acs.chemmater.7b01746
Mg3.07Sb1.5Bi0.46Se0.04,600,107.49,-303.87,0.657,0.906420241733425,Expt,https://doi.org/10.1021/acs.chemmater.7b01746
Ag8SiSe6,398,544.12,-153.63,0.6579,0.776908613002211,Expt,https://doi.org/10.1021/acsami.0c15877
Rb2Bi8Se12.9909Cl0.0091,330,125,-160,0.6599,0.160024246097894,Expt,https://doi.org/10.1021/acs.chemmater.0c00703
Bi1.2Sb0.8Se2.82Cl0.18,600,176.8,-168,0.66,0.453636654545455,Expt,10.1039/d0ra04065g
Ag2Te,650,411.3,-124.7,0.66,0.63354,Expt,10.1039/c1jm13888j
Ag2.0Se0.5Te0.5,345,650,-97.84,0.66,0.325253069818182,Expt,https://doi.org/10.1021/acs.inorgchem.1c01563
In4Se2.67Cl0.03,523,409.1,-164.8,0.661,0.879111828603933,Expt,10.1002/adma.201004739
CsSm2Ag3Te5,298,0.8382,-90.28,0.6625,0.000307298994184791,Expt,https://doi.org/10.1021/ic5007132
Rb2Bi8Se12.9415,428,80.3,-194.4,0.664,0.195606713407229,Expt,https://doi.org/10.1021/acs.chemmater.0c00703
In4Pb0.01Sn0.03Se2.9Cl0.06,523,89.1,-233,0.666,0.39,Expt,10.1039/c4dt03432e
Ag0.98Nb0.02BiSe2.0,478,118.52,-164.7,0.666,0.230745111304865,Expt,10.1021/ja312474n
Ag2.0Se0.5Te0.5,390,619.27,-108,0.666,0.422978147027027,Expt,https://doi.org/10.1021/acs.inorgchem.1c01563
Mg3.07Sb1.5Bi0.45Se0.05,700,106.9,-306.3,0.667,1.05255283398801,Expt,https://doi.org/10.1021/acs.chemmater.7b01746
Ag2.0Se0.5Te0.5,360,645.87,-101,0.667,0.355602271844078,Expt,https://doi.org/10.1021/acs.inorgchem.1c01563
K0.995Ba0.005GaSb4,509,68.22,-268.37,0.668691538220979,0.374,Expt,https://doi.org/10.1021/acs.chemmater.7b01217
Bi1.2Sb0.8Se2.88Cl0.12,600,137,-177,0.67,0.384364746268657,Expt,10.1039/d0ra04065g
AgBiSe2.0,375,83.1,-166,0.67,0.128166246268657,Expt,10.1021/ja312474n
Ce0.2Bi1.8Te3,498,590.28,-154.63,0.67,1.04905949869841,Expt,http://dx.doi.org/10.1016/j.pnsc.2013.06.007
Ag2.0Se0.6Te0.4,300,755,-107,0.67,0.387044552238806,Expt,https://doi.org/10.1021/acs.inorgchem.1c01563
Ag2.0Se0.5Te0.5,375,640,-104,0.67,0.387438805970149,Expt,https://doi.org/10.1021/acs.inorgchem.1c01563
K0.98Ba0.02GaSb4,602,173.09,-212.93,0.670025702401543,0.7051,Expt,https://doi.org/10.1021/acs.chemmater.7b01217
Ag8SiSe6,398,651.98,-147.68,0.6703,0.844289704995748,Expt,https://doi.org/10.1021/acsami.0c15877
Mg3.07Sb1.5Bi0.48Se0.02,600,120.53,-298.48,0.67083,0.960427092930728,Expt,https://doi.org/10.1021/acs.chemmater.7b01746
Mg3.5Gd0.03Sb1.97Te0.03,600,154.32,-266.55,0.6728,0.977788344274673,Expt,https://doi.org/10.1021/acsami.0c22558
AgBiSe2.0,425,76.2,-177.3,0.674,0.15104330365727,Expt,10.1021/ja312474n
Mg3.07Sb1.5Bi0.44Se0.06,700,101.17,-314.09,0.6764,1.03289080241187,Expt,https://doi.org/10.1021/acs.chemmater.7b01746
Ag0.98Nb0.02BiSe2.0,425,147.13,-150,0.68,0.2069015625,Expt,10.1021/ja312474n
BiSbSe0.98Br0.023,300,219.15,-109,0.68,0.12,Expt,10.1002/adfm.201806558
Ag8SiSe6,298,685.19,-151.94,0.6811,0.692086924035095,Expt,https://doi.org/10.1021/acsami.0c15877
Mg3.07Sb1.5Bi0.47Se0.03,600,114.14,-299.89,0.6819,0.903217610303036,Expt,https://doi.org/10.1021/acs.chemmater.7b01746
Mg3.07Sb1.5Bi0.46Se0.04,500,98.23,-306.24,0.682,0.675388413522581,Expt,https://doi.org/10.1021/acs.chemmater.7b01746
Rb2Bi8Se12.961,330,112,-186,0.6822,0.187433034300792,Expt,https://doi.org/10.1021/acs.chemmater.0c00703
In4Se2.67Cl0.03,473,500,-151.2,0.683,0.791615016105417,Expt,10.1002/adma.201004739
Ag2.0Se0.6Te0.4,315,771.56,-108,0.688,0.412039954883721,Expt,https://doi.org/10.1021/acs.inorgchem.1c01563
Sm0.2Bi1.8Te3,458,566,-154.8,0.69,0.92,Expt,http://dx.doi.org/10.1016/j.pnsc.2013.06.007
Ag0.98Nb0.02BiSe2.0,375,160,-138,0.69,0.1656,Expt,10.1021/ja312474n
Bi1.2Sb0.8Se2.76Cl0.24,400,316.02,-115,0.69,0.242282,Expt,10.1039/d0ra04065g
Mg3.5Gd0.02Sb2,700,72.79,-318.66,0.6913,0.748442267959902,Expt,https://doi.org/10.1021/acsami.0c22558
In4Pb0.01Sn0.03Se2.9Cl0.02,523,166.6,-231.1,0.6917,0.68,Expt,10.1039/c4dt03432e
K0.99Ba0.01GaSb4,509,132.66,-220.4,0.699520945461804,0.4689,Expt,https://doi.org/10.1021/acs.chemmater.7b01217
Ag0.98Nb0.02BiSe2.0,296,138,-121.4,0.7,0.0860023128685714,Expt,10.1021/ja312474n
Ag0.8Sb0.8Pb18.3Te20.0,673,191.16,-242,0.701,1.07479292774893,Expt,https://doi.org/10.1016/j.jallcom.2004.08.049
Mg3.07Sb1.5Bi0.44Se0.06,600,99.23,-311.83,0.7014,0.825399629542087,Expt,https://doi.org/10.1021/acs.chemmater.7b01746
Mg3.5Gd0.035Sb2,700,121.56,-275.35,0.7022,0.918751514350612,Expt,https://doi.org/10.1021/acsami.0c22558
Mg3.07Sb1.5Bi0.45Se0.05,600,107.04,-304.57,0.7028,0.847695435375299,Expt,https://doi.org/10.1021/acs.chemmater.7b01746
Mg3.5Ho0.01Sb2,700,21.39,-317.48,0.7045,0.214220273972917,Expt,https://doi.org/10.1021/acsami.0c22558
Rb2Bi8Se12.9805Cl0.0195,428,144.85,-131.82,0.7046,0.152891113745092,Expt,https://doi.org/10.1021/acs.chemmater.0c00703
In4Se2.32Cl0.03,698,108.6,-311,0.705,1.03996065514894,Expt,10.1002/adma.201004739
Mg3.07Sb1.5Bi0.47Se0.03,500,104.59,-301.52,0.7056,0.673804402263039,Expt,https://doi.org/10.1021/acs.chemmater.7b01746
Ag2.0Se0.6Te0.4,330,783.5,-109,0.706,0.435112174929178,Expt,https://doi.org/10.1021/acs.inorgchem.1c01563
K0.985Ba0.015GaSb4,602,157.96,-228.9,0.706717889035915,0.705,Expt,https://doi.org/10.1021/acs.chemmater.7b01217
Mg3.07Sb1.5Bi0.48Se0.02,500,116.89,-298.26,0.7069,0.735494464292262,Expt,https://doi.org/10.1021/acs.chemmater.7b01746
Mg3.07Sb1.5Bi0.46Se0.04,400,81.49,-297.93,0.7069,0.40929345573637,Expt,https://doi.org/10.1021/acs.chemmater.7b01746
Mg3.5Gd0.04Sb1.97Te0.03,600,185.75,-238.57,0.7076,0.896445537606699,Expt,https://doi.org/10.1021/acsami.0c22558
Mg3.5Gd0.04Sb2,600,124.05,-290.85,0.7087,0.888431037910964,Expt,https://doi.org/10.1021/acsami.0c22558
Ca9Yb2Sb9Ge,327,100,-5.48,0.7094,0.000138426005074711,Expt,https://doi.org/10.1021/acs.inorgchem.7b00617
AgBiSe2.0,514,134,-177,0.71,0.303917775211268,Expt,10.1039/c7dt04821a
Bi1.2Sb0.8Se2.88Cl0.12,500,171.27,-152,0.71,0.278663526760563,Expt,10.1039/d0ra04065g
Bi1.2Sb0.8Se2.82Cl0.18,500,220.44,-144,0.71,0.321904495774648,Expt,10.1039/d0ra04065g
Rb2Bi8Se12.974Cl0.026,625,134.7,-128.4,0.71,0.195487643661972,Expt,https://doi.org/10.1021/acs.chemmater.0c00703
Rb2Bi8Se12.9935,330,84.85,-220,0.7117,0.190420710973725,Expt,https://doi.org/10.1021/acs.chemmater.0c00703
Rb2Bi8Se12.909,428,107.95,-166,0.7137,0.178388516967914,Expt,https://doi.org/10.1021/acs.chemmater.0c00703
Ag0.96Nb0.04BiSe2.0,375,246.15,-98,0.7148,0.124021995663123,Expt,10.1021/ja312474n
Mg3.5Ho0.02Sb2,700,68.19,-333.57,0.717,0.740753214353096,Expt,https://doi.org/10.1021/acsami.0c22558
Mg3.5Ho0.04Sb2,700,96.55,-310.49,0.717,0.908712280356834,Expt,https://doi.org/10.1021/acsami.0c22558
Ag0.8Sb0.8Pb18.3Te20.0,623,160,-260,0.72,0.935884444444444,Expt,https://doi.org/10.1016/j.jallcom.2004.08.049
In4Pb0.01Sn0.03Se2.9Cl0.06,473,77,-222,0.72,0.52,Expt,10.1039/c4dt03432e
Ag2.0Se0.6Te0.4,345,789.9,-111,0.72,0.466342149375,Expt,https://doi.org/10.1021/acs.inorgchem.1c01563
Bi1.2Sb0.8Se2.76Cl0.24,300,397.24,-89,0.72,0.131105751666667,Expt,10.1039/d0ra04065g
Ag0.96Nb0.04BiSe2.0,296,221,-85,0.72,0.0656431388888889,Expt,10.1021/ja312474n
In4Se2.32Cl0.03,673,111.8,-306.1,0.7247,0.972803816267973,Expt,10.1002/adma.201004739
Mg3.5Gd0.01Sb2,700,50.62,-323.94,0.725,0.512874763812745,Expt,https://doi.org/10.1021/acsami.0c22558
Mg3.5Ho0.01Sb1.97Te0.03,700,107.55,-297.8,0.7284,0.916616993327842,Expt,https://doi.org/10.1021/acsami.0c22558
Rb2Bi8Se12.974Cl0.026,526,144.9,-118.3,0.732,0.145717777197541,Expt,https://doi.org/10.1021/acs.chemmater.0c00703
In4Se2.32Cl0.03,648,115.16,-301.7,0.7327,0.927045587011765,Expt,10.1002/adma.201004739
Sm0.2Bi1.8Te3,373,746,-142.6,0.734,0.766,Expt,http://dx.doi.org/10.1016/j.pnsc.2013.06.007
Ag0.8Sb0.8Pb18.3Te20.0,573,122.28,-273.6,0.7346,0.713988660008494,Expt,https://doi.org/10.1016/j.jallcom.2004.08.049
Mg3.07Sb1.5Bi0.47Se0.03,400,86.02,-293.48,0.7347,0.403372614923534,Expt,https://doi.org/10.1021/acs.chemmater.7b01746
Mg3.5Ho0.03Sb2,700,82.61,-304.2,0.7352,0.727852843890098,Expt,https://doi.org/10.1021/acsami.0c22558
Sm0.2Bi1.8Te3,473,556,-155.8,0.7364,0.866876159196089,Expt,http://dx.doi.org/10.1016/j.pnsc.2013.06.007
Ag2.0Se0.6Te0.4,360,792.66,-113,0.737,0.494400433432836,Expt,https://doi.org/10.1021/acs.inorgchem.1c01563
Mg3.07Sb1.5Bi0.45Se0.05,500,99.87,-305.65,0.7375,0.632545586445763,Expt,https://doi.org/10.1021/acs.chemmater.7b01746
In4Se2.32Cl0.03,623,120,-296.7,0.738,0.891760072682927,Expt,10.1002/adma.201004739
Ag8SiSe6,343,791.44,-145.49,0.738,0.778613701831869,Expt,https://doi.org/10.1021/acsami.0c15877
Bi1.9Nb0.1Te3,572,344.81,-105.5,0.7395,0.29685380654902,Expt,https://doi.org/10.1021/acsami.1c00355
Rb2Bi8Se12.9805,330,81.06,-223.2,0.74,0.180084858966486,Expt,https://doi.org/10.1021/acs.chemmater.0c00703
Y0.2Bi1.8Te3,458,666,-150,0.74,0.925,Expt,http://dx.doi.org/10.1016/j.pnsc.2013.06.007
Mg3.07Sb1.5Bi0.44Se0.06,500,90.22,-312.69,0.7403,0.595789798523706,Expt,https://doi.org/10.1021/acs.chemmater.7b01746
Mg3.07Sb1.5Bi0.46Se0.04,300,73.46,-281.52,0.7403,0.235929874671782,Expt,https://doi.org/10.1021/acs.chemmater.7b01746
In4Se2.67Cl0.03,423,710.5,-137.08,0.742,0.761112292000755,Expt,10.1002/adma.201004739
In4Se2.32Cl0.03,598,124.6,-292.8,0.743,0.859750738071602,Expt,10.1002/adma.201004739
In4Pb0.01Sn0.03Se2.9Cl0.02,473,139,-229.4,0.744,0.472,Expt,10.1039/c4dt03432e
Mg3.5Ho0.03Sb1.97Te0.03,700,166.67,-256.1,0.7472,1.02408915999599,Expt,https://doi.org/10.1021/acsami.0c22558
Mg3.5Ho0.04Sb1.97Te0.03,700,161.5,-265.5,0.7477,1.0657914621506,Expt,https://doi.org/10.1021/acsami.0c22558
Mg3.07Sb1.5Bi0.48Se0.02,400,107.34,-285,0.7486,0.465866497461929,Expt,https://doi.org/10.1021/acs.chemmater.7b01746
Ag2.0Se0.8Te0.2,300,906.4,-126.55,0.75,0.58063630504,Expt,https://doi.org/10.1021/acs.inorgchem.1c01563
Ag2.0Se0.6Te0.4,375,789.9,-115,0.752,0.520932222406915,Expt,https://doi.org/10.1021/acs.inorgchem.1c01563
Y0.2Bi1.8Te3,473,623.34,-152.13,0.753,0.90619339359354,Expt,http://dx.doi.org/10.1016/j.pnsc.2013.06.007
Rb2Bi8Se12.9415,330,112.6,-167.3,0.7533,0.138062662660295,Expt,https://doi.org/10.1021/acs.chemmater.0c00703
Bi1.9Nb0.1Te3,505,557.14,-117.07,0.7548,0.510875485202561,Expt,https://doi.org/10.1021/acsami.1c00355
Bi2Te3,423,905,-151.8,0.755,1.16838383054305,Expt,http://dx.doi.org/10.1016/j.pnsc.2013.06.007
Ag0.8Sb0.8Pb18.3Te20.0,523,88,-294,0.76,0.523438218947368,Expt,https://doi.org/10.1016/j.jallcom.2004.08.049
Bi1.9Nb0.1Te3,478,600,-117.7,0.7615,0.521749648325673,Expt,https://doi.org/10.1021/acsami.1c00355
Mg3.5Gd0.03Sb2,600,139.42,-272.89,0.762,0.81751663793559,Expt,https://doi.org/10.1021/acsami.0c22558
Mg3.5Gd0.045Sb2,700,146.31,-271.48,0.763,0.989289030222385,Expt,https://doi.org/10.1021/acsami.0c22558
Bi1.92Nb0.08Te3,572,666.67,-112.2,0.763,0.629170160251848,Expt,https://doi.org/10.1021/acsami.1c00355
Ag2.0Se0.8Te0.2,315,938.5,-126.5,0.765,0.618392831617647,Expt,https://doi.org/10.1021/acs.inorgchem.1c01563
Ag2.0Se0.6Te0.4,390,783.5,-117.5,0.767,0.550026959745763,Expt,https://doi.org/10.1021/acs.inorgchem.1c01563
Mg3.5Ho0.01Sb2,600,23.08,-296.8,0.7682,0.158796360781047,Expt,https://doi.org/10.1021/acsami.0c22558
Rb2Bi8Se12.974Cl0.026,428,217.7,-106.7,0.769,0.137944597748244,Expt,https://doi.org/10.1021/acs.chemmater.0c00703
Mg3.5Gd0.02Sb2,600,91.47,-295,0.77,0.620273512987013,Expt,https://doi.org/10.1021/acsami.0c22558
Bi1.2Sb0.8Se2.88Cl0.12,400,226.52,-123,0.77,0.178027069090909,Expt,10.1039/d0ra04065g
Bi1.2Sb0.8Se2.82Cl0.18,400,282.87,-116,0.77,0.197729803636364,Expt,10.1039/d0ra04065g
In4Pb0.01Sn0.03Se2.9Cl0.06,423,52.25,-231,0.772,0.155,Expt,10.1039/c4dt03432e
Mg3.5Ho0.02Sb1.97Te0.03,700,140.59,-280.5,0.7761,0.997701255411674,Expt,https://doi.org/10.1021/acsami.0c22558
Mg3.07Sb1.5Bi0.47Se0.03,300,75.61,-280.98,0.7764,0.230656544970788,Expt,https://doi.org/10.1021/acs.chemmater.7b01746
Bi1.9Nb0.1Te3,426,647.06,-112.53,0.7774,0.448999910002933,Expt,https://doi.org/10.1021/acsami.1c00355
Bi1.92Nb0.08Te3,505,985.71,-121.2,0.7786,0.939142254137169,Expt,https://doi.org/10.1021/acsami.1c00355
Mg3.5Gd0.03Sb1.97Te0.03,500,176.55,-251.76,0.7804,0.716958347083547,Expt,https://doi.org/10.1021/acsami.0c22558
K0.98Ba0.02GaSb4,509,211.3,-192.86,0.781538562779924,0.51186,Expt,https://doi.org/10.1021/acs.chemmater.7b01217
Ag2.0Se0.8Te0.2,330,968,-126.5,0.782,0.653677588235294,Expt,https://doi.org/10.1021/acs.inorgchem.1c01563
PbTe0.1Ag2Te0.9,350,1274.5,-95,0.784,0.515,Expt,10.1039/c1jm13888j
Mg3.5Gd0.01Sb2,600,59.26,-308.8,0.7859,0.431419918137168,Expt,https://doi.org/10.1021/acsami.0c22558
Ca9Yb2Sb9Ge,419,123.71,-3.56,0.7875,0.0000834196307890794,Expt,https://doi.org/10.1021/acs.inorgchem.7b00617
Mg3.5Gd0.04Sb1.97Te0.03,500,201.47,-226.79,0.788,0.657509414024556,Expt,https://doi.org/10.1021/acsami.0c22558
Mg3.5Ho0.01Sb1.97Te0.03,600,128.75,-281.91,0.789,0.778112600218631,Expt,https://doi.org/10.1021/acsami.0c22558
Gd2.75Se4,650,57.2,-168.8,0.789,0.134269467579214,Expt,https://doi.org/10.1021/acs.chemmater.0c03581
Ag8SiSe6,398,905.2,-140.3,0.7899,0.897781900324598,Expt,https://doi.org/10.1021/acsami.0c15877
Ag2.0Se0.9Te0.1,300,900,-137.8,0.79,0.648985670886076,Expt,https://doi.org/10.1021/acs.inorgchem.1c01563
Mg3.07Sb1.5Bi0.44Se0.06,400,74.81,-304.3,0.7931,0.349378037417728,Expt,https://doi.org/10.1021/acs.chemmater.7b01746
Bi1.92Nb0.08Te3,478,1040.26,-120.53,0.7935,0.910360022726434,Expt,https://doi.org/10.1021/acsami.1c00355
K0.975Ba0.025GaSb4,509,200,-206.122,0.795787155545759,0.5435,Expt,https://doi.org/10.1021/acs.chemmater.7b01217
Mg3.07Sb1.5Bi0.45Se0.05,400,85.07,-293.9,0.7958,0.369344521472732,Expt,https://doi.org/10.1021/acs.chemmater.7b01746
Mg3.07Sb1.5Bi0.48Se0.02,300,110.4,-275.82,0.7972,0.316063646498746,Expt,https://doi.org/10.1021/acs.chemmater.7b01746
Ag2.0Se0.8Te0.2,345,990.8,-126.64,0.8,0.6852624106512,Expt,https://doi.org/10.1021/acs.inorgchem.1c01563
Rb2Bi8Se12.9805Cl0.0195,330,210.29,-112.7,0.8,0.110176863806625,Expt,https://doi.org/10.1021/acs.chemmater.0c00703
K0.995Ba0.005GaSb4,416,39.42,-231.6,0.802558144747445,0.1096,Expt,https://doi.org/10.1021/acs.chemmater.7b01217
Bi1.9Nb0.1Te3,366,649.02,-106.3,0.803,0.334264418205579,Expt,https://doi.org/10.1021/acsami.1c00355
Mg3.5Gd0.04Sb2,500,135.24,-278,0.8055,0.648782629422719,Expt,https://doi.org/10.1021/acsami.0c22558
Ag0.8Sb0.8Pb18.3Te20.0,473,69,-315,0.81,0.379567901234568,Expt,https://doi.org/10.1016/j.jallcom.2004.08.049
In3.95Pb0.05Se3,518,109,-259,0.81,0.467595978024691,Expt,10.1002/adma.201302038
Sm0.2Bi1.8Te3,498,523,-155.8,0.81,0.780514399081482,Expt,http://dx.doi.org/10.1016/j.pnsc.2013.06.007
Mg3.5Ho0.03Sb2,600,102.51,-283.33,0.8102,0.609411111168032,Expt,https://doi.org/10.1021/acsami.0c22558
Gd2.75Se4,550,72.3,-147,0.8113,0.105914197584124,Expt,https://doi.org/10.1021/acs.chemmater.0c03581
Bi1.92Nb0.08Te3,426,1127.92,-112.53,0.8144,0.747113818934741,Expt,https://doi.org/10.1021/acsami.1c00355
Mg3.5Gd0.035Sb2,600,149.31,-254.58,0.8154,0.712062316871523,Expt,https://doi.org/10.1021/acsami.0c22558
Ag2.0Se0.9Te0.1,315,941.28,-136.6,0.818,0.676359321588264,Expt,https://doi.org/10.1021/acs.inorgchem.1c01563
Ag2.0Se0.8Te0.2,360,1008.25,-127,0.818,0.715689869193154,Expt,https://doi.org/10.1021/acs.inorgchem.1c01563
Mg3.5Ho0.03Sb1.97Te0.03,600,189.74,-245.77,0.8191,0.839519831437871,Expt,https://doi.org/10.1021/acsami.0c22558
In4Se2.32Cl0.03,523,163.9,-270.3,0.82,0.763763467825976,Expt,10.1002/adma.201004739
Bi1.2Sb0.8Se2.88Cl0.12,300,296.7,-97,0.82,0.102133547560976,Expt,10.1039/d0ra04065g
PbTe0.05Ag2Te0.95,350,1455.5,-92.5,0.821,0.530909580542022,Expt,10.1039/c1jm13888j
Mg3.5Ho0.02Sb1.97Te0.03,600,164.96,-268.09,0.8239,0.863409106438354,Expt,https://doi.org/10.1021/acsami.0c22558
Mg3.07Sb1.5Bi0.44Se0.06,300,67.69,-296.45,0.825,0.21631903139,Expt,https://doi.org/10.1021/acs.chemmater.7b01746
Mg3.5Ho0.04Sb2,600,120.29,-292.55,0.825,0.748733097870909,Expt,https://doi.org/10.1021/acsami.0c22558
Ca3.3Yb1.5Sm0.2Al2Sb6,623,11.04,-99,0.825,0.0083,Expt,https://doi.org/10.1021/acs.chemmater.1c01318
Mg3.5Ho0.02Sb2,600,82.61,-313.64,0.8261,0.5902202976,Expt,https://doi.org/10.1021/acsami.0c22558
Y0.2Bi1.8Te3,498,590.45,-152.33,0.829,0.827,Expt,http://dx.doi.org/10.1016/j.pnsc.2013.06.007
Bi1.2Sb0.8Se2.82Cl0.18,300,362.63,-92,0.83,0.110938565783133,Expt,10.1039/d0ra04065g
Ag2.0Se0.8Te0.2,375,1018.35,-127.6,0.837,0.7428553,Expt,https://doi.org/10.1021/acs.inorgchem.1c01563
Mg3.5Ho0.04Sb1.97Te0.03,600,186.76,-254,0.8375,0.863212524895522,Expt,https://doi.org/10.1021/acsami.0c22558
Gd2.75Se4,450,76.1,-122.1,0.8377,0.0609452668556762,Expt,https://doi.org/10.1021/acs.chemmater.0c03581
Bi1.92Nb0.08Te3,366,1139.61,-103.51,0.8395,0.532330381950319,Expt,https://doi.org/10.1021/acsami.1c00355
Rb2Bi8Se12.909,330,157,-142.3,0.84,0.124894727964286,Expt,https://doi.org/10.1021/acs.chemmater.0c00703
Bi2Te3,398,984.21,-147.44,0.8415,1.01192277264232,Expt,http://dx.doi.org/10.1016/j.pnsc.2013.06.007
Mg3.5Gd0.04Sb1.97Te0.03,400,211.43,-201.07,0.8429,0.405644043478799,Expt,https://doi.org/10.1021/acsami.0c22558
Ag2.0Se0.9Te0.1,330,979.8,-135.6,0.845,0.703580906300592,Expt,https://doi.org/10.1021/acs.inorgchem.1c01563
In4Pb0.01Sn0.03Se2.9Cl0.02,373,83.3,-224,0.846,0.186,Expt,10.1039/c4dt03432e
Bi1.94Nb0.06Te3,505,570.78,-115.6,0.8467,0.454931735384906,Expt,https://doi.org/10.1021/acsami.1c00355
PbTe0.15Ag2Te0.85,350,794.73,-104.29,0.85,0.549,Expt,10.1039/c1jm13888j
Mg3.5Gd0.02Sb2,500,109.26,-273.94,0.8505,0.482023026721693,Expt,https://doi.org/10.1021/acsami.0c22558
Mg3.5Gd0.045Sb2,600,170.82,-257.39,0.8505,0.798360404862222,Expt,https://doi.org/10.1021/acsami.0c22558
Bi1.94Nb0.06Te3,478,635.29,-115.07,0.8521,0.471882179586696,Expt,https://doi.org/10.1021/acsami.1c00355
Bi1.94Nb0.06Te3,572,375.97,-100.67,0.8521,0.25577541212037,Expt,https://doi.org/10.1021/acsami.1c00355
Ca3.3Yb1.5Sm0.2Al2Sb6,523,7.29,-111,0.853,0.00550714033645955,Expt,https://doi.org/10.1021/acs.chemmater.1c01318
Ag0.8Sb0.8Pb18.3Te20.0,423,46.08,-337,0.8555,0.258757308820573,Expt,https://doi.org/10.1016/j.jallcom.2004.08.049
Bi1.9Nb0.1Te3,306,645.1,-100.4,0.856,0.232456732721495,Expt,https://doi.org/10.1021/acsami.1c00355
Ag2.0Se0.8Te0.2,390,1021.1,-128,0.857,0.761328347257876,Expt,https://doi.org/10.1021/acs.inorgchem.1c01563
Ag0.9Sb0.9Pb18.3Te19.9,523,86.25,-296,0.858,0.460634993006993,Expt,https://doi.org/10.1016/j.jallcom.2004.08.049
In3.96Pb0.04Se3,518,95,-272,0.86,0.423343330232558,Expt,10.1002/adma.201302038
In3.95Pb0.05Se3,480,112,-242,0.86,0.366093097674419,Expt,10.1002/adma.201302038
Mg3.5Ho0.01Sb2,500,25.61,-290.07,0.8602,0.125252318733376,Expt,https://doi.org/10.1021/acsami.0c22558
Mg3.5Gd0.03Sb2,500,166.67,-254.23,0.8604,0.626009080639412,Expt,https://doi.org/10.1021/acsami.0c22558
Bi1.94Nb0.06Te3,426,723.53,-107.14,0.8611,0.410880790019149,Expt,https://doi.org/10.1021/acsami.1c00355
Bi2Te3,458,833.33,-155.03,0.8682,1.038,Expt,http://dx.doi.org/10.1016/j.pnsc.2013.06.007
K0.99Ba0.01GaSb4,416,141.78,-186.4,0.868336617957966,0.236,Expt,https://doi.org/10.1021/acs.chemmater.7b01217
Bi1.94Nb0.06Te3,366,776.47,-97.4,0.8695,0.310065962117907,Expt,https://doi.org/10.1021/acsami.1c00355
Bi1.92Nb0.08Te3,306,1153.25,-96.58,0.8695,0.378573060060931,Expt,https://doi.org/10.1021/acsami.1c00355
Ag2.0Se0.9Te0.1,345,1017.43,-134.66,0.87,0.731613316708421,Expt,https://doi.org/10.1021/acs.inorgchem.1c01563
Mg3.5Ho0.01Sb1.97Te0.03,500,156.61,-261.35,0.8727,0.612871642129311,Expt,https://doi.org/10.1021/acsami.0c22558
K0.995Ba0.005GaSb4,324,16.33,-183,0.872845418128079,0.0203,Expt,https://doi.org/10.1021/acs.chemmater.7b01217
Mg3.07Sb1.5Bi0.45Se0.05,300,79,-279.24,0.8736,0.211539259285714,Expt,https://doi.org/10.1021/acs.chemmater.7b01746
Mg3.5Gd0.03Sb1.97Te0.03,400,191.98,-223.93,0.8736,0.440786123072436,Expt,https://doi.org/10.1021/acsami.0c22558
Bi2Te3,426,270.78,-132.8,0.874,0.232761367701968,Expt,https://doi.org/10.1021/acsami.1c00355
Gd2.75Se4,350,71.07,-93.12,0.8792,0.0245331105019108,Expt,https://doi.org/10.1021/acs.chemmater.0c03581
Mg3.5Ho0.03Sb1.97Te0.03,500,213.06,-235.21,0.8798,0.669883889403614,Expt,https://doi.org/10.1021/acsami.0c22558
In3.99Pb0.01Se3,518,111.11,-252,0.88,0.415337664763636,Expt,10.1002/adma.201302038
In4Se2.67Cl0.03,323,1052.63,-103.3,0.88,0.412283767937057,Expt,10.1002/adma.201004739
Mg3.5Gd0.01Sb2,500,67.11,-285.92,0.8813,0.311259448309543,Expt,https://doi.org/10.1021/acsami.0c22558
Bi1.94Nb0.06Te3,306,821.57,-87.63,0.882,0.218878466422573,Expt,https://doi.org/10.1021/acsami.1c00355
Ca9Yb2Sb9Ge,513,146.39,-1.33,0.8844,0.0000150204631414518,Expt,https://doi.org/10.1021/acs.inorgchem.7b00617
K0.985Ba0.015GaSb4,509,200,-211.9,0.892770292578125,0.512,Expt,https://doi.org/10.1021/acs.chemmater.7b01217
Mg3.5Ho0.02Sb1.97Te0.03,500,192.79,-253.19,0.894,0.691210117467506,Expt,https://doi.org/10.1021/acsami.0c22558
Ag2.0Se0.9Te0.1,360,1054.13,-133.8,0.896,0.7582298736375,Expt,https://doi.org/10.1021/acs.inorgchem.1c01563
Ca3.3Yb1.5Sm0.2Al2Sb6,423,3.54,-108.33,0.8973,0.00195840923288064,Expt,https://doi.org/10.1021/acs.chemmater.1c01318
Bi2Te3,373,1075,-143.4,0.9,0.916163719,Expt,http://dx.doi.org/10.1016/j.pnsc.2013.06.007
Rb2Bi8Se12.974Cl0.026,330,301.5,-92.1,0.9,0.09377304255,Expt,https://doi.org/10.1021/acs.chemmater.0c00703
PbTe0.1Ag2Te0.9,300,1459.5,-92.04,0.901,0.4127,Expt,10.1039/c1jm13888j
In4Se2.32Cl0.03,473,194.71,-256.6,0.907,0.668583130702845,Expt,10.1002/adma.201004739
