Repository: alayabbas/te_predictor

# te_predictor
Python code and data for predicting thermoelectric properties of light lanthanide elements doped ATiO3 (A = Ca, Sr, Ba) using random_split or composition_grouped approach

### 2. Running the script
Place thermoelectric_predictor***.py and data.csv in the same folder/directory, then run:
python3 thermoelectric_predictor***.py

### 3. When the code is succesfully finished running, you should see:
✅ Analysis complete. Results saved in 'results/' and 'figures/'.

File: data.csv (part 2 of 3)
Chemical composition,At Temperature (K),conductivity (S/cm),Seebeck coefficient (uV/K),Total thermal conductivity (W/mK),figure of merit ZT,Reference,Paper DOI
Bi2Te1.95Se1.05,523,358.5,-189.44,0.907,0.76,Expt,https://doi.org/10.1007/s11664-020-08258-9
Ag2Se1.06,309,1106,-142.98,0.9072,0.793,Expt,https://doi.org/10.1021/acsami.1c18483
Bi2Te1.95Se1.05,473,394.5,-188.14,0.908,0.751,Expt,https://doi.org/10.1007/s11664-020-08258-9
Bi2Te3,478,227.92,-127.73,0.9089,0.195560011338398,Expt,https://doi.org/10.1021/acsami.1c00355
Mg3.5Gd0.04Sb2,400,148.93,-250,0.9098,0.409238294130578,Expt,https://doi.org/10.1021/acsami.0c22558
Ag0.9Sb0.9Pb18.3Te19.9,473,58,-320,0.91,0.308707868131868,Expt,https://doi.org/10.1016/j.jallcom.2004.08.049
In3.96Pb0.04Se3,480,100,-245,0.91,0.316615384615385,Expt,10.1002/adma.201302038
In3.99Pb0.01Se3,480,122.47,-242,0.91,0.378320865758242,Expt,10.1002/adma.201302038
In4Pb0.01Sn0.03Se2.9Cl0.04,323,67,-197.8,0.911,0.0929418948891328,Expt,10.1039/c4dt03432e
Mg3.5Ho0.04Sb1.97Te0.03,500,214.5,-237,0.9112,0.661119979148376,Expt,https://doi.org/10.1021/acsami.0c22558
Ag2Se1.0025,305,1180.33,-139.79,0.9124,0.771028121197793,Expt,https://doi.org/10.1021/acsami.1c18483
Ag0.8Sb0.8Pb18.3Te20.0,373,40.8,-336,0.917,0.18736057648855,Expt,https://doi.org/10.1016/j.jallcom.2004.08.049
Bi2Te3,366,323.38,-126.53,0.9178,0.206458707800019,Expt,https://doi.org/10.1021/acsami.1c00355
Ag2.0Se0.9Te0.1,375,1086.24,-133,0.92,0.783199702173913,Expt,https://doi.org/10.1021/acs.inorgchem.1c01563
Mg3.5Ho0.03Sb2,500,130.3,-258.2,0.9213,0.471439345055899,Expt,https://doi.org/10.1021/acsami.0c22558
Bi2Te3,505,206.49,-113,0.924,0.144103761801948,Expt,https://doi.org/10.1021/acsami.1c00355
Bi2Te1.95Se1.05,423,434.6,-184.7,0.925,0.673,Expt,https://doi.org/10.1007/s11664-020-08258-9
Mg3.5Ho0.02Sb2,500,101.29,-289.36,0.9258,0.458032601014474,Expt,https://doi.org/10.1021/acsami.0c22558
Mg3.5Gd0.035Sb2,500,179.72,-234.6,0.9272,0.533395081708369,Expt,https://doi.org/10.1021/acsami.0c22558
In3.95Pb0.05Se3,405,75,-230,0.93,0.172778225806452,Expt,10.1002/adma.201302038
Bi2Te1.95Se1.05,573,330,-185,0.9322,0.706,Expt,https://doi.org/10.1007/s11664-020-08258-9
Bi2Te3,498,722.57,-158.16,0.9386,0.959007562354785,Expt,http://dx.doi.org/10.1016/j.pnsc.2013.06.007
Mg3.5Gd0.045Sb2,500,195.92,-244.29,0.9391,0.622512841831115,Expt,https://doi.org/10.1021/acsami.0c22558
Ag2Se1.04,311,1067.21,-145.32,0.9438,0.767,Expt,https://doi.org/10.1021/acsami.1c18483
In4Pb0.01Sn0.03Se2.9Cl0.06,323,30.5,-199.2,0.944,0.038,Expt,10.1039/c4dt03432e
Ag2.0Se0.9Te0.1,390,1113.76,-132,0.944,0.80173730440678,Expt,https://doi.org/10.1021/acs.inorgchem.1c01563
Mg3.5Gd0.04Sb1.97Te0.03,300,200.45,-183.21,0.9457,0.213438261928043,Expt,https://doi.org/10.1021/acsami.0c22558
In4Pb0.01Sn0.03Se2.9Cl0.02,323,74.53,-205,0.9462,0.10691986997992,Expt,10.1039/c4dt03432e
Ag0.9Sb0.9Pb18.3Te19.9,423,31.68,-360,0.955,0.18185580565445,Expt,https://doi.org/10.1016/j.jallcom.2004.08.049
Mg3.5Ho0.03Sb1.97Te0.03,400,238.29,-208.8,0.9551,0.435088848397027,Expt,https://doi.org/10.1021/acsami.0c22558
K0.985Ba0.015GaSb4,416,243.38,-184,0.956947873947515,0.3582,Expt,https://doi.org/10.1021/acs.chemmater.7b01217
Bi2Te3,306,450,-114.53,0.9574,0.188659656144767,Expt,https://doi.org/10.1021/acsami.1c00355
Bi2Te3,473,773,-156.8,0.9587,0.937670005732763,Expt,http://dx.doi.org/10.1016/j.pnsc.2013.06.007
Bi2Te3,572,159.74,-75.32,0.9598,0.054006941848205,Expt,https://doi.org/10.1021/acsami.1c00355
Bi2Te1.95Se1.05,373,478,-176.4,0.96,0.573,Expt,https://doi.org/10.1007/s11664-020-08258-9
Bi2Te2.01Se0.99,523,392.1,-176,0.96,0.67,Expt,https://doi.org/10.1007/s11664-020-08258-9
K0.98Ba0.02GaSb4,416,266.68,-161.9,0.960332449272391,0.3028,Expt,https://doi.org/10.1021/acs.chemmater.7b01217
Bi2Te2.01Se0.99,473,441.73,-173.77,0.963,0.651,Expt,https://doi.org/10.1007/s11664-020-08258-9
Ca3.3Yb1.5Sm0.2Al2Sb6,323,1.46,-79.17,0.96875,0.000305115979092852,Expt,https://doi.org/10.1021/acs.chemmater.1c01318
In3.99Pb0.01Se3,405,107,-221,0.97,0.21819842628866,Expt,10.1002/adma.201302038
Mg3.5Ho0.04Sb2,500,152.9,-267.96,0.9708,0.565441474487021,Expt,https://doi.org/10.1021/acsami.0c22558
Ag2Se1.02,308,1254.1,-141,0.975,0.8,Expt,https://doi.org/10.1021/acsami.1c18483
PbTe0.15Ag2Te0.85,300,957.5,-102.5,0.976,0.4196,Expt,10.1039/c1jm13888j
K0.975Ba0.025GaSb4,416,243.38,-176.87,0.97665149761861,0.3243,Expt,https://doi.org/10.1021/acs.chemmater.7b01217
Bi2Te1.95Se1.05,323,522.5,-167.4,0.98,0.503,Expt,https://doi.org/10.1007/s11664-020-08258-9
Bi2Te2.01Se0.99,423,491,-165.6,0.981,0.581,Expt,https://doi.org/10.1007/s11664-020-08258-9
Mg3.5Ho0.02Sb1.97Te0.03,400,224.42,-225,0.982,0.462780549898167,Expt,https://doi.org/10.1021/acsami.0c22558
Mg3.5Gd0.02Sb2,400,122.49,-241.07,0.987,0.288489365868328,Expt,https://doi.org/10.1021/acsami.0c22558
Mg3.5Ho0.01Sb2,400,26.32,-245.77,0.9876,0.0643906091991899,Expt,https://doi.org/10.1021/acsami.0c22558
Ag2Se1.03,310,1087,-143.2,0.988,0.699391466882591,Expt,https://doi.org/10.1021/acsami.1c18483
Mg3.5Ho0.01Sb1.97Te0.03,400,178.69,-233.8,0.9888,0.395130720210356,Expt,https://doi.org/10.1021/acsami.0c22558
Mg3.5Gd0.03Sb2,400,191.5,-221.07,0.9902,0.37806412637245,Expt,https://doi.org/10.1021/acsami.0c22558
Mg3.5Ho0.04Sb1.97Te0.03,400,243.1,-210.92,0.9921,0.43603868964177,Expt,https://doi.org/10.1021/acsami.0c22558
In4Se2.32Cl0.03,423,234,-246.15,0.993,0.6,Expt,10.1002/adma.201004739
Ag1.3Sb0.9Pb15.7Te22.0,473,7.33,-99.2,0.993,0.00343588968153072,Expt,https://doi.org/10.1016/j.jallcom.2004.08.049
Ag2Se1.06,334,1190.16,-141.2,0.996,0.795722927629879,Expt,https://doi.org/10.1021/acsami.1c18483
Ag2Se1.0025,332,1465.6,-127.3,1,0.7885157043968,Expt,https://doi.org/10.1021/acsami.1c18483
Mg3.5Gd0.03Sb1.97Te0.03,300,189.56,-215,1.0043,0.261746818679677,Expt,https://doi.org/10.1021/acsami.0c22558
Ag1.3Sb0.9Pb15.7Te22.0,523,9.13,-171.2,1.01,0.0138566616738218,Expt,https://doi.org/10.1016/j.jallcom.2004.08.049
Mg3.5Gd0.01Sb2,400,69.18,-254.23,1.0109,0.176923673195054,Expt,https://doi.org/10.1021/acsami.0c22558
Bi2Te2.01Se0.99,373,544,-158.4,1.014,0.4904,Expt,https://doi.org/10.1007/s11664-020-08258-9
Ag2Se1.01,312,1185.25,-142,1.02,0.731039889411765,Expt,https://doi.org/10.1021/acsami.1c18483
Ag2Se1.04,334,1160.66,-141.91,1.02,0.765380357976781,Expt,https://doi.org/10.1021/acsami.1c18483
Sr15Ga29.5Ge55.6,375,350.82,-167,1.022,0.363,Expt,10.1063/1.2194187
Ag1.3Sb0.9Pb15.7Te22.0,573,12.5,-91.2,1.0284,0.00579284947491249,Expt,https://doi.org/10.1016/j.jallcom.2004.08.049
Ag0.9Sb0.9Pb18.3Te19.9,373,18.72,-372.8,1.038,0.0934908546811561,Expt,https://doi.org/10.1016/j.jallcom.2004.08.049
In3.96Pb0.04Se3,405,87,-221,1.04,0.16547236875,Expt,10.1002/adma.201302038
Ag2Se,309,1357.38,-129.15,1.041,0.69,Expt,https://doi.org/10.1021/acsami.1c18483
Mg3.5Ho0.03Sb2,400,157.24,-220.07,1.0416,0.292444691339324,Expt,https://doi.org/10.1021/acsami.0c22558
Mg3.5Gd0.035Sb2,400,206.65,-207.5,1.0429,0.341262788857992,Expt,https://doi.org/10.1021/acsami.0c22558
Mg3.5Gd0.045Sb2,400,222.44,-213.93,1.0446,0.389821904175991,Expt,https://doi.org/10.1021/acsami.0c22558
Sr15Ga29.5Ge55.6,468,306.1,-184,1.045,0.4633,Expt,10.1063/1.2194187
Ag2Se1.0025,361,1628,-126,1.048,0.894,Expt,https://doi.org/10.1021/acsami.1c18483
Bi2Te2.01Se0.99,323,600,-148.7,1.053,0.42,Expt,https://doi.org/10.1007/s11664-020-08258-9
Bi2Te2.1Se0.9,473,484.9,-174.5,1.0535,0.688,Expt,https://doi.org/10.1007/s11664-020-08258-9
In3.95Pb0.05Se3,330,51.5,-207,1.055,0.0690254744075829,Expt,10.1002/adma.201302038
Bi2Te2.1Se0.9,523,435,-179.5,1.055,0.7,Expt,https://doi.org/10.1007/s11664-020-08258-9
Ag2Se1.02,334,1342,-139,1.064,0.82,Expt,https://doi.org/10.1021/acsami.1c18483
Ag2Se1.06,362,1298,-137.8,1.064,0.838571445849624,Expt,https://doi.org/10.1021/acsami.1c18483
Ag2Se1.03,332,1185.3,-140.43,1.066,0.727995936361542,Expt,https://doi.org/10.1021/acsami.1c18483
Ag2Se1.01,334,1259.02,-138.72,1.066,0.759101852857684,Expt,https://doi.org/10.1021/acsami.1c18483
Mg3.5Ho0.02Sb2,400,117.44,-250,1.0663,0.275344649723342,Expt,https://doi.org/10.1021/acsami.0c22558
Bi2Te2.1Se0.9,423,539.5,-169.9,1.07,0.6366,Expt,https://doi.org/10.1007/s11664-020-08258-9
Ag2Se0.98,307,1434,-131,1.074,0.711,Expt,https://doi.org/10.1021/acsami.1c18483
Ag2Se1.04,362,1263,-141.4,1.0797,0.846657263662128,Expt,https://doi.org/10.1021/acsami.1c18483
Bi2Te2.1Se0.9,573,400,-176.4,1.081,0.649,Expt,https://doi.org/10.1007/s11664-020-08258-9
Mg3.5Gd0.03Sb2,300,194.93,-197.5,1.0815,0.210915071081831,Expt,https://doi.org/10.1021/acsami.0c22558
In4Se2.32Cl0.03,373,274,-228,1.087,0.493,Expt,10.1002/adma.201004739
Ag2Se1.0025,376,1672.13,-124.26,1.0902,0.890459977504484,Expt,https://doi.org/10.1021/acsami.1c18483
Ag2Se1.06,377,1343,-135.96,1.0954,0.854411210737411,Expt,https://doi.org/10.1021/acsami.1c18483
Mg3.5Gd0.04Sb2,300,150.45,-220.36,1.1011,0.199045430342022,Expt,https://doi.org/10.1021/acsami.0c22558
Bi2Te2.1Se0.9,373,600,-158.8,1.114,0.535,Expt,https://doi.org/10.1007/s11664-020-08258-9
Ag2Se1.04,377,1313.11,-137.02,1.114,0.834305668777611,Expt,https://doi.org/10.1021/acsami.1c18483
Mg3.5Ho0.01Sb2,300,22.17,-199.3,1.118,0.0236297834516995,Expt,https://doi.org/10.1021/acsami.0c22558
Pb6Bi2Se9,673,109.62,-193.2,1.1183,0.246241235319896,Expt,https://doi.org/10.1021/acs.inorgchem.6b02118
K0.99Ba0.01GaSb4,324,116.14,-143.2,1.11993713672917,0.0689,Expt,https://doi.org/10.1021/acs.chemmater.7b01217
In3.99Pb0.01Se3,330,100,-206,1.12,0.125034642857143,Expt,10.1002/adma.201302038
Pb6Bi2Se9,623,117.69,-189.8,1.12,0.23583160301025,Expt,https://doi.org/10.1021/acs.inorgchem.6b02118
Pb6Bi2Se9,523,156.15,-157,1.1217,0.179459421061781,Expt,https://doi.org/10.1021/acs.inorgchem.6b02118
PbZn0.015Te,618,188,-296.6,1.122,0.937,Expt,https://doi.org/10.1021/acsami.1c14518
Pb6Bi2Se9,423,234.23,-112.8,1.123,0.112259041253215,Expt,https://doi.org/10.1021/acs.inorgchem.6b02118
Ag2Se1.01,362,1357.38,-137.23,1.1243,0.823049456453502,Expt,https://doi.org/10.1021/acsami.1c18483
Pb6Bi2Se9,323,331.54,-75,1.125,0.05354371,Expt,https://doi.org/10.1021/acs.inorgchem.6b02118
K0.975Ba0.025GaSb4,324,235.42,-134.7,1.12517078078634,0.123,Expt,https://doi.org/10.1021/acs.chemmater.7b01217
Mg3.5Gd0.02Sb2,300,115.83,-220,1.1363,0.148011229428848,Expt,https://doi.org/10.1021/acsami.0c22558
Ag2Se,334,1721.31,-117.04,1.137,0.7,Expt,https://doi.org/10.1021/acsami.1c18483
Bi2Te2.55Se0.45,473,629,-156.64,1.139,0.640904632969552,Expt,https://doi.org/10.1007/s11664-020-08258-9
Mg3.5Ho0.04Sb2,400,186.73,-226.1,1.1393,0.335148373327482,Expt,https://doi.org/10.1021/acsami.0c22558
Ag2Se1.01,377,1412,-134.47,1.14,0.84,Expt,https://doi.org/10.1021/acsami.1c18483
Mg3.5Ho0.02Sb1.97Te0.03,300,259.16,-217.96,1.143,0.323144370190446,Expt,https://doi.org/10.1021/acsami.0c22558
Mg3.5Ho0.01Sb1.97Te0.03,300,195.12,-214.1,1.143,0.23475245688189,Expt,https://doi.org/10.1021/acsami.0c22558
Ag2Se1.02,362,1445.9,-135.53,1.147,0.838212797164622,Expt,https://doi.org/10.1021/acsami.1c18483
Bi2Te2.1Se0.9,323,656.12,-151.5,1.149,0.452,Expt,https://doi.org/10.1007/s11664-020-08258-9
Bi2Te2.55Se0.45,423,704.35,-152.4,1.15,0.599,Expt,https://doi.org/10.1007/s11664-020-08258-9
Ag2Se,297,1808.73,-132.99,1.1502,0.826028059201416,Expt,https://doi.org/10.1021/acsami.1c08410
Pb0.995Zn0.02Te,622,219.08,-312.3,1.16,1.16,Expt,https://doi.org/10.1021/acsami.1c14518
PbTeMnTe0.03,623,253.79,-255.26,1.16,0.888116815405784,Expt,https://doi.org/10.1021/acsami.1c17254
Mg3.5Ho0.03Sb1.97Te0.03,300,270.81,-200,1.164,0.279185567010309,Expt,https://doi.org/10.1021/acsami.0c22558
Ag2Se1.03,362,1313.11,-137.23,1.166,0.767731315175838,Expt,https://doi.org/10.1021/acsami.1c18483
Bi2Te2.55Se0.45,523,568.12,-157.6,1.168,0.6282,Expt,https://doi.org/10.1007/s11664-020-08258-9
Bi2Te2.55Se0.45,373,792.75,-145.27,1.173,0.53,Expt,https://doi.org/10.1007/s11664-020-08258-9
In3.94Pb0.06Se3,518,81,-256,1.174,0.234221421465077,Expt,10.1002/adma.201302038
Ag2Se1.03,377,1368,-135.32,1.174,0.804420868974991,Expt,https://doi.org/10.1021/acsami.1c18483
Mg3.5Ho0.04Sb1.97Te0.03,300,271.89,-206.34,1.1787,0.294630741198371,Expt,https://doi.org/10.1021/acsami.0c22558
K0.985Ba0.015GaSb4,324,245.41,-145.92,1.17981796960263,0.1435,Expt,https://doi.org/10.1021/acs.chemmater.7b01217
Pb0.985Zn0.03Te,622,248.68,-276.36,1.181,1.00030332822053,Expt,https://doi.org/10.1021/acsami.1c14518
Ag2Se1.02,377,1480.33,-132.98,1.182,0.834939622898694,Expt,https://doi.org/10.1021/acsami.1c18483
PbTe,629,132.24,-320.38,1.186,0.736,Expt,https://doi.org/10.1021/acsami.1c14518
Mg3.5Gd0.035Sb2,300,214.13,-190.1,1.19,0.195081481041176,Expt,https://doi.org/10.1021/acsami.0c22558
Mg3.5Gd0.01Sb2,300,59.71,-239.64,1.1912,0.0863579378042982,Expt,https://doi.org/10.1021/acsami.0c22558
Ag2Se0.98,332,1849.3,-115.6,1.192,0.688311247242953,Expt,https://doi.org/10.1021/acsami.1c18483
Bi2Te2.55Se0.45,323,884.89,-135.14,1.1965,0.446,Expt,https://doi.org/10.1007/s11664-020-08258-9
Mg3.5Gd0.045Sb2,300,230.49,-196.43,1.2066,0.221118792938861,Expt,https://doi.org/10.1021/acsami.0c22558
Sr15Ga29.5Ge55.6,568,263.75,-196.6,1.21,0.47854464492562,Expt,10.1063/1.2194187
In3.94Pb0.06Se3,480,87,-256,1.22,0.224326504918033,Expt,10.1002/adma.201302038
Sr15Ga29.5Ge55.6,669,227.33,-207.6,1.22,0.533,Expt,10.1063/1.2194187
Bi2Te2.55Se0.45,573,520.29,-149,1.227,0.56,Expt,https://doi.org/10.1007/s11664-020-08258-9
Nd2.78Te4,573,613.5,-106,1.234,0.31,Expt,https://doi.org/10.1021/acs.chemmater.9b00964
Pb0.98Zn0.035Te,618,272.4,-276.3,1.236,1.05,Expt,https://doi.org/10.1021/acsami.1c14518
Ba8.03Cu5Ge40.97,564,356,-146.5,1.237,0.348365109458367,Expt,10.1103/PhysRevB.87.115206
Mg3.5Ho0.03Sb2,300,166.95,-192.96,1.2371,0.150743103446447,Expt,https://doi.org/10.1021/acsami.0c22558
In3.96Pb0.04Se3,330,70,-192,1.243,0.0685083185840708,Expt,10.1002/adma.201302038
PbZn0.015Te,520,159.8,-326,1.244,0.728,Expt,https://doi.org/10.1021/acsami.1c14518
Gd2Se2.92,650,213.29,-131.16,1.2453,0.191519358673862,Expt,https://doi.org/10.1021/acs.chemmater.0c03581
In4Se2.32Cl0.03,323,310,-213.1,1.2467,0.3676,Expt,10.1002/adma.201004739
Ba8.03Cu5Ge40.97,514,388,-136.4,1.249,0.297071607903923,Expt,10.1103/PhysRevB.87.115206
Mg3.5Ho0.02Sb2,300,112.39,-194.37,1.2494,0.098,Expt,https://doi.org/10.1021/acsami.0c22558
Cu0.001Pb0.999TeMnTe0.03,623,373.97,-228.25,1.2507,0.97049484655288,Expt,https://doi.org/10.1021/acsami.1c17254
K0.98Ba0.02GaSb4,324,273.42,-123.13,1.25170885951254,0.1073,Expt,https://doi.org/10.1021/acs.chemmater.7b01217
Ba8.03Cu5Ge40.97,613,329,-156.7,1.2536,0.39503482375,Expt,10.1103/PhysRevB.87.115206
In0.015Pb0.985Te0.996I0.004,663,196.88,-225.78,1.259,0.528518673611445,Expt,https://doi.org/10.1063/1.3694742
In0.015Pb0.985Te0.996I0.004,637,198,-225.39,1.262,0.51,Expt,https://doi.org/10.1063/1.3694742
Gd2.79Se4,650,181.7,-122,1.264,0.139072375,Expt,https://doi.org/10.1021/acs.chemmater.0c03581
Gd2.84Se4,650,256.96,-111.96,1.265,0.165506149264696,Expt,https://doi.org/10.1021/acs.chemmater.0c03581
Gd2.79Se4,550,199.37,-104.7,1.268,0.0947974397330441,Expt,https://doi.org/10.1021/acs.chemmater.0c03581
In0.005Pb0.995Te0.998I0.002,663,179.36,-231,1.2693,0.5,Expt,https://doi.org/10.1063/1.3694742
Bi2Te2.7Se0.3,473,735.5,-153,1.27,0.65,Expt,https://doi.org/10.1007/s11664-020-08258-9
Ca3.46Yb1.35Pr0.19Al2Sb6,623,13.8,-143,1.27,0.0138431679212598,Expt,https://doi.org/10.1021/acs.chemmater.1c01318
Ba8.03Cu5Ge40.97,465,421.2,-125,1.27,0.240967027559055,Expt,10.1103/PhysRevB.87.115206
Gd2.84Se4,550,287.34,-95.7,1.2717,0.113814601252654,Expt,https://doi.org/10.1021/acs.chemmater.0c03581
In0.005Pb0.995Te0.998I0.002,637,182.6,-233.5,1.2747,0.5,Expt,https://doi.org/10.1063/1.3694742
Pb0.975Zn0.04Te,622,306,-251.3,1.2778,0.94066265934262,Expt,https://doi.org/10.1021/acsami.1c14518
Ba8.03Cu5Ge40.97,661,303.4,-166.8,1.28,0.4367,Expt,10.1103/PhysRevB.87.115206
Gd2.79Se4,450,193.6,-86.2,1.283,0.0504551779267342,Expt,https://doi.org/10.1021/acs.chemmater.0c03581
Gd2.84Se4,350,351,-58.5,1.283,0.0327687772798129,Expt,https://doi.org/10.1021/acs.chemmater.0c03581
Bi2Te2.7Se0.3,423,833.2,-148.9,1.286,0.607628387928149,Expt,https://doi.org/10.1007/s11664-020-08258-9
Gd2.84Se4,450,316,-77.9,1.287,0.0670495650349651,Expt,https://doi.org/10.1021/acs.chemmater.0c03581
In0.015Pb0.985Te0.996I0.004,585,199,-230.4,1.293,0.474,Expt,https://doi.org/10.1063/1.3694742
Gd2.79Se4,350,193.1,-65.6,1.2943,0.0224710334234721,Expt,https://doi.org/10.1021/acs.chemmater.0c03581
PbTe,529,179.61,-307.61,1.3,0.713,Expt,https://doi.org/10.1021/acsami.1c14518
Ba8.04Cu4.99Si18Ge22.98,417,286.5,-154,1.3,0.217950952153846,Expt,10.1103/PhysRevB.87.115206
Bi2Te2.7Se0.3,373,954,-140.4,1.305,0.54,Expt,https://doi.org/10.1007/s11664-020-08258-9
In0.005Pb0.995Te0.998I0.002,585,198.41,-237.95,1.3067,0.5,Expt,https://doi.org/10.1063/1.3694742
Ba8.04Cu4.99Si18Ge22.98,466,274,-162.65,1.307,0.25844553120811,Expt,10.1103/PhysRevB.87.115206
Ag2Se,362,2331.15,-98.24,1.3072,0.62303645453082,Expt,https://doi.org/10.1021/acsami.1c18483
Pb0.995Zn0.02Te,520,227.3,-312.7,1.313,0.880225236316832,Expt,https://doi.org/10.1021/acsami.1c14518
Bi2Te2.7Se0.3,523,660.5,-151.8,1.315,0.61,Expt,https://doi.org/10.1007/s11664-020-08258-9
Ba8.03Cu5Ge40.97,415,457,-113.73,1.32,0.185840533640114,Expt,10.1103/PhysRevB.87.115206
PbTeMnTe0.03,523,318.62,-246.14,1.3227,0.763269241068927,Expt,https://doi.org/10.1021/acsami.1c17254
Ca3.46Yb1.35Pr0.19Al2Sb6,523,11.04,-150,1.325,0.00980476981132076,Expt,https://doi.org/10.1021/acs.chemmater.1c01318
In0.015Pb0.985Te0.996I0.004,533,201,-231.3,1.33,0.430946036749624,Expt,https://doi.org/10.1063/1.3694742
Bi2Te2.7Se0.3,323,1072,-132.2,1.33,0.46,Expt,https://doi.org/10.1007/s11664-020-08258-9
Ag2Se,377,2675.41,-90,1.3333,0.612757782719568,Expt,https://doi.org/10.1021/acsami.1c18483
Ag0.4Sb1.1Pb19.6Te18.8,623,240.32,-145.6,1.34,0.236862284448478,Expt,https://doi.org/10.1016/j.jallcom.2004.08.049
Ag0.4Sb1.1Pb19.6Te18.8,573,184,-120,1.34,0.113300059701493,Expt,https://doi.org/10.1016/j.jallcom.2004.08.049
Mg3.5Ho0.04Sb2,300,195.12,-188.8,1.3404,0.155665583097583,Expt,https://doi.org/10.1021/acsami.0c22558
In3.94Pb0.06Se3,405,78,-220,1.345,0.113677026022305,Expt,10.1002/adma.201302038
In0.01Pb0.99Te0.998I0.002,663,169.84,-247.7,1.3455,0.511,Expt,https://doi.org/10.1063/1.3694742
In0.005Pb0.995Te0.999I0.001,585,130.5,-269,1.35,0.405,Expt,https://doi.org/10.1063/1.3694742
In0.005Pb0.995Te0.998I0.002,533,215.5,-238.2,1.35,0.482752164093333,Expt,https://doi.org/10.1063/1.3694742
In0.015Pb0.985Te0.998I0.002,663,157.03,-233.2,1.3538,0.418214168015482,Expt,https://doi.org/10.1063/1.3694742
In0.015Pb0.985Te0.998I0.002,637,157.5,-232.8,1.355,0.403,Expt,https://doi.org/10.1063/1.3694742
CuI0.003Bi2Te3,371,1090.29,-165.74,1.3556,0.819670013433777,Expt,https://doi.org/10.1021/acsami.0c09529
In0.01Pb0.99Te0.998I0.002,637,170,-251,1.356,0.503125242625369,Expt,https://doi.org/10.1063/1.3694742
Gd2Se2.98,650,240.6,-183.8,1.358,0.389045345478645,Expt,https://doi.org/10.1021/acs.chemmater.0c03581
In0.015Pb0.985Te0.994I0.006,637,228,-219.5,1.359,0.514901161810155,Expt,https://doi.org/10.1063/1.3694742
In0.005Pb0.995Te0.999I0.001,637,120,-260.7,1.36,0.382000412911765,Expt,https://doi.org/10.1063/1.3694742
Ba8.04Cu4.99Si18Ge22.98,514,263.5,-167.8,1.36,0.281,Expt,10.1103/PhysRevB.87.115206
In0.01Pb0.99Te0.994I0.006,663,306.25,-201.6,1.366,0.59,Expt,https://doi.org/10.1063/1.3694742
Ag0.4Sb1.1Pb19.6Te18.8,673,370,-143,1.367,0.372494915142648,Expt,https://doi.org/10.1016/j.jallcom.2004.08.049
In0.005Pb0.995Te0.999I0.001,663,117.7,-255,1.373,0.366,Expt,https://doi.org/10.1063/1.3694742
Gd2Se2.94,650,203,-147.8,1.374,0.209783598107715,Expt,https://doi.org/10.1021/acs.chemmater.0c03581
In0.01Pb0.99Te0.994I0.006,637,314.06,-202,1.376,0.59324811052907,Expt,https://doi.org/10.1063/1.3694742
Ba8.02Cu5.04Si6Ge34.93,615,563.49,-115.52,1.3773,0.335774059997316,Expt,10.1103/PhysRevB.87.115206
Ag0.4Sb1.1Pb19.6Te18.8,523,174.5,-68.8,1.378,0.031349078478955,Expt,https://doi.org/10.1016/j.jallcom.2004.08.049
In0.005Pb0.995Te0.999I0.001,533,141.5,-269.4,1.38,0.4,Expt,https://doi.org/10.1063/1.3694742
In0.01Pb0.99Te0.998I0.002,585,181.25,-256,1.3844,0.497,Expt,https://doi.org/10.1063/1.3694742
CuI0.003Bi2Te3,420,934.31,-170.86,1.3852,0.827005901607271,Expt,https://doi.org/10.1021/acsami.0c09529
Nd2.78Te4,373,944.6,-58,1.3869,0.0854609294974403,Expt,https://doi.org/10.1021/acs.chemmater.9b00964
Pb0.985Zn0.03Te,520,294,-265.3,1.39,0.782,Expt,https://doi.org/10.1021/acsami.1c14518
In0.015Pb0.985Te0.998I0.002,585,157.8,-238.6,1.39,0.365,Expt,https://doi.org/10.1063/1.3694742
In0.015Pb0.985Te0.998I0.002,585,132.5,-235,1.393,0.301,Expt,https://doi.org/10.1063/1.3694742
In0.01Pb0.99Te0.999I0.001,533,155.6,-224.3,1.3948,0.299146144683969,Expt,https://doi.org/10.1063/1.3694742
In0.015Pb0.985Te0.996I0.004,481,207.8,-230.45,1.4,0.379154320202821,Expt,https://doi.org/10.1063/1.3694742
Ag0.5Sb1.1Pb19.6Te18.8,623,311.4,-136,1.4,0.2563046208,Expt,https://doi.org/10.1016/j.jallcom.2004.08.049
Ba8.02Cu5.04Si6Ge34.93,665,520,-124.7,1.4,0.384087223,Expt,10.1103/PhysRevB.87.115206
Gd2Se2.92,550,253.8,-115.58,1.4,0.133196143862571,Expt,https://doi.org/10.1021/acs.chemmater.0c03581
Ba8.02Cu5.04Si6Ge34.93,566,607,-107,1.4,0.282,Expt,10.1103/PhysRevB.87.115206
CuI0.003Bi2Te3,325,1324.44,-156.98,1.4074,0.753679586268097,Expt,https://doi.org/10.1021/acsami.0c09529
In0.005Pb0.995Te0.994I0.006,663,430.1,-162.2,1.413,0.528,Expt,https://doi.org/10.1063/1.3694742
Ba8.04Cu4.99Si18Ge22.98,566,255,-169.8,1.416,0.293879119576271,Expt,10.1103/PhysRevB.87.115206
Bi2Te2.7Se0.3,573,607,-145.2,1.4196,0.506,Expt,https://doi.org/10.1007/s11664-020-08258-9
In0.01Pb0.99Te0.994I0.006,585,346,-200,1.42,0.563,Expt,https://doi.org/10.1063/1.3694742
In0.005Pb0.995Te0.994I0.006,637,444.5,-162.3,1.421,0.524872911258621,Expt,https://doi.org/10.1063/1.3694742
Ag0.5Sb1.1Pb19.6Te18.8,573,242.88,-100,1.422,0.0978693670886076,Expt,https://doi.org/10.1016/j.jallcom.2004.08.049
In0.005Pb0.995Te0.996I0.004,663,281,-203.2,1.425,0.539824251418947,Expt,https://doi.org/10.1063/1.3694742
In0.015Pb0.985Te0.998I0.002,533,159,-235.5,1.43,0.3263,Expt,https://doi.org/10.1063/1.3694742
In0.005Pb0.995Te0.996I0.004,637,289,-207.42,1.434,0.543,Expt,https://doi.org/10.1063/1.3694742
In0.01Pb0.99Te0.998I0.002,533,191,-259,1.44,0.471,Expt,https://doi.org/10.1063/1.3694742
In0.015Pb0.985Te0.994I0.006,533,242,-220.1,1.44,0.437,Expt,https://doi.org/10.1063/1.3694742
Ag0.5Sb1.1Pb19.6Te18.8,673,420,-133,1.443,0.346498457380457,Expt,https://doi.org/10.1016/j.jallcom.2004.08.049
Ca3.46Yb1.35Pr0.19Al2Sb6,423,6.67,-141.07,1.4464,0.00388192482496605,Expt,https://doi.org/10.1021/acs.chemmater.1c01318
In0.005Pb0.995Te0.998I0.002,481,239.68,-239,1.45,0.45,Expt,https://doi.org/10.1063/1.3694742
CuI0.003Bi2Te3,470,841,-169.48,1.4519,0.781977143398857,Expt,https://doi.org/10.1021/acsami.0c09529
Ag0.4Sb1.1Pb19.6Te18.8,473,172.08,-17.6,1.456,0.00173163158505495,Expt,https://doi.org/10.1016/j.jallcom.2004.08.049
Cu0.002Pb0.998TeMnTe0.03,623,739.31,-169.3,1.464,0.901752731914187,Expt,https://doi.org/10.1021/acsami.1c17254
Ag0.97CuSe,298,1797.1,-98.1,1.4647,0.351866435463781,Expt,https://doi.org/10.1021/ic502102e
Sr14.1Ga29.6Ge56.3,367,614.74,-125.7,1.465,0.24,Expt,10.1063/1.2194187
Ag2Se0.98,361,2537.7,-97.82,1.466,0.597955449559228,Expt,https://doi.org/10.1021/acsami.1c18483
Pb0.98Zn0.035Te,520,334,-253.53,1.4694,0.759746114680278,Expt,https://doi.org/10.1021/acsami.1c14518
In0.005Pb0.995Te0.999I0.001,481,160,-268.5,1.473,0.376661205702648,Expt,https://doi.org/10.1063/1.3694742
Ag0.5Sb1.1Pb19.6Te18.8,523,261.1,-49.6,1.474,0.0227915798404342,Expt,https://doi.org/10.1016/j.jallcom.2004.08.049
In0.005Pb0.995Te0.996I0.004,585,314.1,-207.8,1.48,0.536109093158108,Expt,https://doi.org/10.1063/1.3694742
In0.01Pb0.99Te0.994I0.006,533,379.7,-195.24,1.49,0.517748841406293,Expt,https://doi.org/10.1063/1.3694742
In0.005Pb0.995Te0.994I0.006,585,490.48,-162,1.4935,0.504198989969869,Expt,https://doi.org/10.1063/1.3694742
Ag2Se,350,2408.96,-114.03,1.4945,0.733567297762623,Expt,https://doi.org/10.1021/acsami.1c08410
Gd2Se2.98,550,286,-167.2,1.5057,0.292053771136348,Expt,https://doi.org/10.1021/acs.chemmater.0c03581
Ba8.04Cu4.9Si3.23Ge37.83,663,550,-129.8,1.506,0.407944076095618,Expt,10.1103/PhysRevB.87.115206
Sr14.1Ga29.6Ge56.3,463,544.5,-140.5,1.51,0.32957523946192,Expt,10.1063/1.2194187
Pb0.975Zn0.04Te,520,384,-232.61,1.511,0.72,Expt,https://doi.org/10.1021/acsami.1c14518
In0.01Pb0.99Te0.998I0.002,481,205,-253,1.512,0.417434354828042,Expt,https://doi.org/10.1063/1.3694742
Cu0.001Pb0.999TeMnTe0.03,523,511.03,-217.02,1.5147,0.831038181986313,Expt,https://doi.org/10.1021/acsami.1c17254
In0.015Pb0.985Te0.994I0.006,481,253,-219.5,1.515,0.389,Expt,https://doi.org/10.1063/1.3694742
In3.94Pb0.06Se3,330,73,-200,1.52,0.0633947368421053,Expt,10.1002/adma.201302038
PbZn0.015Te,421,278.3,-292.7,1.522,0.665,Expt,https://doi.org/10.1021/acsami.1c14518
Ba8.04Cu4.9Si3.23Ge37.83,517,710,-99.5,1.522,0.237,Expt,10.1103/PhysRevB.87.115206
Ba8.04Cu4.99Si18Ge22.98,615,250,-160,1.526,0.2567,Expt,10.1103/PhysRevB.87.115206
In0.005Pb0.995Te0.998I0.002,428,281,-231.5,1.53,0.421270112614379,Expt,https://doi.org/10.1063/1.3694742
Sr14.7Ga28.7Ge56.6,666,664.27,-133.6,1.532,0.515433948239373,Expt,10.1063/1.2194187
Gd2Se2.94,550,248.5,-130.4,1.532,0.151699971801567,Expt,https://doi.org/10.1021/acs.chemmater.0c03581
In0.005Pb0.995Te0.996I0.004,533,340,-208.9,1.548,0.510871940322997,Expt,https://doi.org/10.1063/1.3694742
Ba8.04Cu4.9Si3.23Ge37.83,466,776,-89.8,1.55,0.188134573460645,Expt,10.1103/PhysRevB.87.115206
Ag0.5Sb1.1Pb19.6Te18.8,473,292.5,-14.4,1.555,0.00184493726045016,Expt,https://doi.org/10.1016/j.jallcom.2004.08.049
Ag0.4Sb1.1Pb19.6Te18.8,423,162.47,-1,1.555,0.00000441960192926045,Expt,https://doi.org/10.1016/j.jallcom.2004.08.049
Cu0.004Pb0.996TeMnTe0.03,423,576.55,-204.56,1.56,0.6541753501464,Expt,https://doi.org/10.1021/acsami.1c17254
In0.01Pb0.99Te0.994I0.006,481,421,-192.5,1.561,0.480712855941704,Expt,https://doi.org/10.1063/1.3694742
Cu0.004Pb0.996TeMnTe0.03,523,787.59,-173.33,1.5627,0.791906201586022,Expt,https://doi.org/10.1021/acsami.1c17254
Ba8.04Cu4.9Si3.23Ge37.83,417,855,-80.8,1.563,0.148924418579654,Expt,10.1103/PhysRevB.87.115206
Cu0.003Pb0.997TeMnTe0.03,423,595.86,-202.81,1.568,0.661176290248199,Expt,https://doi.org/10.1021/acsami.1c17254
Sr14.5Ga29.2Ge56.3,463,702.37,-130,1.572,0.349607795101781,Expt,10.1063/1.2194187
CuI0.003Bi2Te3,519,812.18,-162.26,1.575,0.704631467031669,Expt,https://doi.org/10.1021/acsami.0c09529
In0.01Pb0.99Te0.996I0.004,428,352,-210.55,1.5766,0.423618971802613,Expt,https://doi.org/10.1063/1.3694742
PbTe,428,240.79,-269.84,1.58,0.482,Expt,https://doi.org/10.1021/acsami.1c14518
Cu0.003Pb0.997TeMnTe0.03,523,836.99,-173.16,1.584,0.8286324471243,Expt,https://doi.org/10.1021/acsami.1c17254
In0.015Pb0.985Te0.994I0.006,428,277,-212.5,1.592,0.336277913002513,Expt,https://doi.org/10.1063/1.3694742
In0.005Pb0.995Te0.994I0.006,533,553,-164,1.593,0.497650289014438,Expt,https://doi.org/10.1063/1.3694742
Cu0.001Pb0.999TeMnTe0.03,423,557.24,-208,1.594,0.639765775739021,Expt,https://doi.org/10.1021/acsami.1c17254
Cu0.005Pb0.995TeMnTe0.03,523,880.82,-172.63,1.598,0.859101786548794,Expt,https://doi.org/10.1021/acsami.1c17254
In0.005Pb0.995Te0.999I0.001,428,188.9,-260.7,1.6,0.34342966530675,Expt,https://doi.org/10.1063/1.3694742
Sr14.5Ga29.2Ge56.3,367,815.02,-113.89,1.6,0.242485365775757,Expt,10.1063/1.2194187
Gd2Se2.92,450,303.16,-99.46,1.6038,0.0841455421283951,Expt,https://doi.org/10.1021/acs.chemmater.0c03581
CuFe0.92In0.08S2,600,25.07,-379.2,1.604,0.134,Expt,10.1021/acs.jpcc.6b10308
Cu0.002Pb0.998TeMnTe0.03,423,620.69,-207.72,1.608,0.704507627234391,Expt,https://doi.org/10.1021/acsami.1c17254
In0.01Pb0.99Te0.998I0.002,428,233.5,-238.7,1.61,0.353679278460869,Expt,https://doi.org/10.1063/1.3694742
Cu0.005Pb0.995TeMnTe0.03,423,741.1,-197.02,1.6213,0.75054101013126,Expt,https://doi.org/10.1021/acsami.1c17254
Sr14.1Ga29.6Ge56.3,669,386.2,-161,1.6246,0.412233887960113,Expt,10.1063/1.2194187
Ag2Se0.98,376,2931,-92.5,1.626,0.579917998154982,Expt,https://doi.org/10.1021/acsami.1c18483
PbTeMnTe0.03,423,584.83,-212.3,1.632,0.683203124417041,Expt,https://doi.org/10.1021/acsami.1c17254
In0.005Pb0.995Te0.996I0.004,481,373.5,-207.4,1.636,0.472356490566015,Expt,https://doi.org/10.1063/1.3694742
Ba8Cu5.18Si9.98Ge30.85,663,493.06,-132.5,1.64,0.349946140632622,Expt,10.1103/PhysRevB.87.115206
In0.005Pb0.995Te0.998I0.002,378,335.94,-222,1.644,0.382,Expt,https://doi.org/10.1063/1.3694742
In0.01Pb0.99Te0.996I0.004,378,406.25,-202,1.644,0.381141377737226,Expt,https://doi.org/10.1063/1.3694742
Cu0.002Pb0.998TeMnTe0.03,523,842.47,-168.95,1.6453,0.764411880347081,Expt,https://doi.org/10.1021/acsami.1c17254
Ca3.46Yb1.35Pr0.19Al2Sb6,323,2.71,-119.64,1.6473,0.000760592298352941,Expt,https://doi.org/10.1021/acs.chemmater.1c01318
Ba8.04Cu4.99Si18Ge22.98,663,251,-147,1.649,0.218072681443299,Expt,10.1103/PhysRevB.87.115206
Ag0.6Sb0.9Pb19.5Te19.1,573,133.5,-190.4,1.654,0.16,Expt,https://doi.org/10.1016/j.jallcom.2004.08.049
Ba8Cu5.18Si9.98Ge30.85,514,609.44,-111.34,1.654,0.234779948509462,Expt,10.1103/PhysRevB.87.115206
In0.01Pb0.99Te0.994I0.006,428,490,-186.51,1.657,0.440272525441883,Expt,https://doi.org/10.1063/1.3694742
AgCuSe,298,898.6,-74.56,1.6607,0.089640297943643,Expt,https://doi.org/10.1021/ic502102e
Pb0.995Zn0.02Te,419,406,-268.2,1.6643,0.735234690942739,Expt,https://doi.org/10.1021/acsami.1c14518
Ag0.6Sb0.9Pb19.5Te19.1,623,225,-200,1.666,0.336554621848739,Expt,https://doi.org/10.1016/j.jallcom.2004.08.049
Ag0.94CuSe,298,1968.25,-88.54,1.667,0.28378824235153,Expt,https://doi.org/10.1021/ic502102e
Cu0.003Pb0.997TeMnTe0.03,623,908.22,-151.4,1.6693,0.776956071675409,Expt,https://doi.org/10.1021/acsami.1c17254
Ba8Cu5.18Si9.98Ge30.85,566,568,-119,1.67,0.271,Expt,10.1103/PhysRevB.87.115206
Ba8Cu5.18Si9.98Ge30.85,415,699,-90.4,1.67,0.141953355305389,Expt,10.1103/PhysRevB.87.115206
Cu0.004Pb0.996TeMnTe0.03,623,909.59,-146.14,1.6747,0.722661485481768,Expt,https://doi.org/10.1021/acsami.1c17254
Sr14.5Ga29.2Ge56.3,669,503.5,-156.1,1.6779,0.489176206401752,Expt,10.1063/1.2194187
In0.015Pb0.985Te0.998I0.002,378,197.3,-209,1.68,0.192,Expt,https://doi.org/10.1063/1.3694742
Ba8Cu5.18Si9.98Ge30.85,466,657,-101,1.68,0.185902295357143,Expt,10.1103/PhysRevB.87.115206
Mg2.16Si0.4Sn0.6,620,56,-204.8,1.696,0.084,Expt,https://doi.org/10.1016/j.jssc.2013.04.041
Ag0.6Sb0.9Pb19.5Te19.1,673,277,-198,1.7,0.42,Expt,https://doi.org/10.1016/j.jallcom.2004.08.049
Ba8Cu5.18Si9.98Ge30.85,613,527.8,-126,1.7,0.302149603905882,Expt,10.1103/PhysRevB.87.115206
In0.005Pb0.995Te0.994I0.006,481,629,-166,1.703,0.486,Expt,https://doi.org/10.1063/1.3694742
Cu0.005Pb0.995TeMnTe0.03,623,1076.71,-145.09,1.703,0.82917673219405,Expt,https://doi.org/10.1021/acsami.1c17254
Gd2Se2.98,450,344.3,-147.46,1.71,0.197016175944211,Expt,https://doi.org/10.1021/acs.chemmater.0c03581
CuI0.003Bi2Te3,568,799,-151.47,1.7288,0.602287170150902,Expt,https://doi.org/10.1021/acsami.0c09529
In0.005Pb0.995Te0.999I0.001,378,230.16,-254.72,1.7342,0.322,Expt,https://doi.org/10.1063/1.3694742
In0.015Pb0.985Te0.994I0.006,378,304.7,-201.6,1.735,0.269802413607839,Expt,https://doi.org/10.1063/1.3694742
Sr14.1Ga29.6Ge56.3,568,468,-150.7,1.74,0.346953637572414,Expt,10.1063/1.2194187
Sr14.7Ga28.7Ge56.6,563,780.42,-124,1.742,0.387821610158439,Expt,10.1063/1.2194187
Ag2Se,374,2866.67,-102.99,1.7546,0.634,Expt,https://doi.org/10.1021/acsami.1c08410
In0.005Pb0.995Te0.996I0.004,428,427,-200,1.756,0.416300683371298,Expt,https://doi.org/10.1063/1.3694742
Cu0.003Pb0.997TeMnTe0.03,323,560,-225.44,1.7707,0.519167518968092,Expt,https://doi.org/10.1021/acsami.1c17254
In0.01Pb0.99Te0.994I0.006,378,579,-179.2,1.774,0.39618019254115,Expt,https://doi.org/10.1063/1.3694742
Gd2Se2.94,450,306.5,-109.4,1.774,0.0930516377113867,Expt,https://doi.org/10.1021/acs.chemmater.0c03581
Pb0.985Zn0.03Te,419,532,-217.12,1.7874,0.587900138218373,Expt,https://doi.org/10.1021/acsami.1c14518
Cu0.002Pb0.998TeMnTe0.03,323,495.17,-218.95,1.7893,0.428512588125567,Expt,https://doi.org/10.1021/acsami.1c17254
Cu0.004Pb0.996TeMnTe0.03,323,584.83,-203.51,1.7947,0.435925034510437,Expt,https://doi.org/10.1021/acsami.1c17254
In0.005Pb0.995Te0.994I0.006,428,722,-160.2,1.8,0.44058883248,Expt,https://doi.org/10.1063/1.3694742
Sr14.5Ga29.2Ge56.3,564,599.49,-143.52,1.8,0.386913063633408,Expt,10.1063/1.2194187
Cu0.001Pb0.999TeMnTe0.03,323,460.69,-227.02,1.8133,0.422931355970372,Expt,https://doi.org/10.1021/acsami.1c17254
Ba8Cu5.04Si13.01Ge27.96,665,574.5,-116.2,1.814,0.284371881681367,Expt,10.1103/PhysRevB.87.115206
Ba8Cu5.04Si13.01Ge27.96,615,612.1,-111.94,1.821,0.259034824680362,Expt,10.1103/PhysRevB.87.115206
In0.005Pb0.995Te0.996I0.004,378,494,-191.02,1.828,0.38,Expt,https://doi.org/10.1063/1.3694742
Nd2.84Te4,573,926,-74.3,1.837,0.159453508602069,Expt,https://doi.org/10.1021/acs.chemmater.9b00964
Ba8Cu5.04Si13.01Ge27.96,566,651,-106,1.843,0.224638305805751,Expt,10.1103/PhysRevB.87.115206
CuFe0.96In0.04S2,600,36.4,-369.05,1.8624,0.1628,Expt,10.1021/acs.jpcc.6b10308
Ba8Cu5.04Si13.01Ge27.96,517,696,-99.5,1.864,0.1906,Expt,10.1103/PhysRevB.87.115206
Ba8Cu5.04Si13.01Ge27.96,466,743,-91.8,1.87,0.156033728509091,Expt,10.1103/PhysRevB.87.115206
Ba8Cu5Si25Ge16,465,1000,-75.5,1.87,0.141744184491979,Expt,10.1103/PhysRevB.87.115206
Ba8Cu5.04Si13.01Ge27.96,417,802.26,-83,1.873,0.122,Expt,10.1103/PhysRevB.87.115206
Ba8Cu5Si25Ge16,415,1070,-66.2,1.88,0.103511834148936,Expt,10.1103/PhysRevB.87.115206
Ag0.94CuSe,391,599.03,-14.65,1.881,0.00267246351007044,Expt,https://doi.org/10.1021/ic502102e
In0.005Pb0.995Te0.994I0.006,378,818.75,-153.2,1.882,0.375,Expt,https://doi.org/10.1063/1.3694742
Ba8Cu5Si25Ge16,514,946,-83.1,1.885,0.178133232299204,Expt,10.1103/PhysRevB.87.115206
Ba8Cu5Si25Ge16,564,887,-91,1.895,0.218613156094987,Expt,10.1103/PhysRevB.87.115206
Ba8Cu5Si25Ge16,613,840,-97.5,1.903,0.255,Expt,10.1103/PhysRevB.87.115206
Pb0.98Zn0.035Te,419,594,-208.9,1.9077,0.565,Expt,https://doi.org/10.1021/acsami.1c14518
Ba8Cu5Si25Ge16,661,784,-102.5,1.91,0.2843,Expt,10.1103/PhysRevB.87.115206
Gd2Se2.92,350,353.8,-81.16,1.913,0.0426378188002091,Expt,https://doi.org/10.1021/acs.chemmater.0c03581
Cu0.005Pb0.995TeMnTe0.03,323,978.1,-177.02,1.93,0.512947768770701,Expt,https://doi.org/10.1021/acsami.1c17254
Nd2.84Te4,373,1286,-42.2,1.9338,0.0441736358216982,Expt,https://doi.org/10.1021/acs.chemmater.9b00964
Pb0.975Zn0.04Te,423,684.5,-191.5,1.94,0.547330495766753,Expt,https://doi.org/10.1021/acsami.1c14518
AgCuSe,382,558.56,-26.75,1.9464,0.00784420023530621,Expt,https://doi.org/10.1021/ic502102e
Nd2.86Te4,573,1140.85,-68.8,2,0.151,Expt,https://doi.org/10.1021/acs.chemmater.9b00964
Gd2Se2.98,350,418.35,-123.55,2.03,0.110102525101293,Expt,https://doi.org/10.1021/acs.chemmater.0c03581
CuFe0.92In0.08S2,510,26.3,-372.5,2.037,0.0913665970176731,Expt,10.1021/acs.jpcc.6b10308
Nd2.86Te4,373,1514,-42,2.066,0.048217309196515,Expt,https://doi.org/10.1021/acs.chemmater.9b00964
Ag2Se,399,2847.68,-127.46,2.0733,0.548,Expt,https://doi.org/10.1021/acsami.1c08410
PbZn0.015Te,320,572,-248.91,2.075,0.55,Expt,https://doi.org/10.1021/acsami.1c14518
Rb7.88Au2.47Ge43.53,300,5.514,-12.61,2.0769,0.0000126649244460494,Expt,https://doi.org/10.1021/ic3024315
PbTeMnTe0.03,323,1036.99,-165.09,2.0853,0.437774118836423,Expt,https://doi.org/10.1021/acsami.1c17254
Ag0.97CuSe,391,599.03,-30.57,2.1163,0.0103428202183612,Expt,https://doi.org/10.1021/ic502102e
Gd2Se2.94,350,356,-84.7,2.13,0.0419667424413145,Expt,https://doi.org/10.1021/acs.chemmater.0c03581
CuFe0.98In0.02S2,600,39.36,-369.8,2.147,0.150420874552399,Expt,10.1021/acs.jpcc.6b10308
Sr14.8Ga28.6Ge56.6,408,1083.91,-87.3,2.151,0.156690065881506,Expt,10.1063/1.2194187
Sr14.8Ga28.6Ge56.6,510,925.45,-101,2.16,0.222901059236111,Expt,10.1063/1.2194187
PbTe,323,225,-230.71,2.165,0.183,Expt,https://doi.org/10.1021/acsami.1c14518
Ba8.02Cu4.98Si35Ge5.99,417,1314,-58,2.17,0.0827,Expt,10.1103/PhysRevB.87.115206
Ba8.02Cu4.98Si35Ge5.99,466,1212,-65.3,2.19,0.109969128734247,Expt,10.1103/PhysRevB.87.115206
Ba8.02Cu4.98Si35Ge5.99,517,1153.2,-72,2.225,0.1378,Expt,10.1103/PhysRevB.87.115206
Ba8.02Cu4.98Si35Ge5.99,615,1036.23,-84.3,2.25,0.204,Expt,10.1103/PhysRevB.87.115206
Ba8.02Cu4.98Si35Ge5.99,566,1090,-78.5,2.25,0.1677,Expt,10.1103/PhysRevB.87.115206
Ba8.02Cu4.98Si35Ge5.99,665,953.5,-90,2.253,0.2386,Expt,10.1103/PhysRevB.87.115206
Pb0.995Zn0.02Te,318,809.21,-213,2.28,0.503,Expt,https://doi.org/10.1021/acsami.1c14518
Ba0.11Yb0.08Co4Sb12,700,1234.04,-167.93,2.316,1.05182938126931,Expt,https://doi.org/10.1063/1.2920210
Ba0.11Yb0.08Co4Sb12,600,1351,-159,2.346,0.864,Expt,https://doi.org/10.1063/1.2920210
TiZr0.015NiSn,522,570.77,-203.05,2.3661,0.5546,Expt,https://doi.org/10.1021/acsami.1c14723
CuFe0.96In0.04S2,510,42.44,-355.2,2.38,0.114739910948571,Expt,10.1021/acs.jpcc.6b10308
TiZr0.015NiSn,423,472.31,-176.49,2.38,0.2773,Expt,https://doi.org/10.1021/acsami.1c14723
Ba0.11Yb0.08Co4Sb12,300,2115,-107,2.38,0.3,Expt,https://doi.org/10.1063/1.2920210
Ba0.11Yb0.08Co4Sb12,500,1540,-144.5,2.39,0.672710983263598,Expt,https://doi.org/10.1063/1.2920210
Ba0.08Yb0.09Co4Sb12,700,1220,-184,2.41,1.19971053941909,Expt,https://doi.org/10.1063/1.2920210
Sr14.8Ga28.6Ge56.6,613,792.6,-112.5,2.4146,0.254668007899859,Expt,10.1063/1.2194187
Pb0.985Zn0.03Te,318,1050,-171.2,2.42,0.397,Expt,https://doi.org/10.1021/acsami.1c14518
Ba0.11Yb0.08Co4Sb12,400,1773,-127,2.42,0.472673008264463,Expt,https://doi.org/10.1063/1.2920210
Nd2.9Te4,373,1800,-35.7,2.4485,0.0349476245047989,Expt,https://doi.org/10.1021/acs.chemmater.9b00964
Ba0.08Yb0.09Co4Sb12,600,1380,-175.5,2.45,1.03,Expt,https://doi.org/10.1063/1.2920210
TiZr0.015NiSn,626,691.47,-207.94,2.4645,0.7784,Expt,https://doi.org/10.1021/acsami.1c14723
Ba0.05Yb0.09Co4Sb12,600,826,-225.86,2.47,1.02355926096194,Expt,https://doi.org/10.1063/1.2920210
Nd2.9Te4,573,1384,-56.9,2.471,0.094,Expt,https://doi.org/10.1021/acs.chemmater.9b00964
Ba0.08Yb0.09Co4Sb12,300,2066,-126.2,2.51,0.38,Expt,https://doi.org/10.1063/1.2920210
La2.0Co4Sb12,373,3589.74,-15.4,2.52,0.012601223866,Expt,https://doi.org/10.1016/j.matchemphys.2005.07.068
Ba0.08Yb0.09Co4Sb12,400,1723.4,-145,2.53,0.57,Expt,https://doi.org/10.1063/1.2920210
TiZr0.015NiSn,323,346.15,-140,2.568,0.0853351409657321,Expt,https://doi.org/10.1021/acsami.1c14723
TiZr0.005NiSn,522,600,-183,2.584,0.4314,Expt,https://doi.org/10.1021/acsami.1c14723
Pb0.98Zn0.035Te,318,1142.76,-161,2.5902,0.358,Expt,https://doi.org/10.1021/acsami.1c14518
CuFeS2,600,39.14,-380,2.615,0.129678378585086,Expt,10.1021/acs.jpcc.6b10308
TiZr0.005NiSn,423,510.77,-160,2.67,0.2189,Expt,https://doi.org/10.1021/acsami.1c14723
Zn0.96Al0.04O,673,423.5,-88,2.67,0.0826651697378277,Expt,https://doi.org/10.1016/j.jpcs.2010.06.006
TiZr0.005NiSn,626,718,-189,2.677,0.6178,Expt,https://doi.org/10.1021/acsami.1c14723
TiZr0.025NiSn,526,546.2,-191.2,2.6776,0.4086,Expt,https://doi.org/10.1021/acsami.1c14723
Ba8.07Cu4.89Si41.03,566,1288.29,-72.6,2.685,0.143139342593162,Expt,10.1103/PhysRevB.87.115206
TiZr0.025NiSn,630,658.46,-193.28,2.6885,0.587,Expt,https://doi.org/10.1021/acsami.1c14723
Nd2.92Te4,373,2131.58,-31.13,2.6985,0.0285526411732906,Expt,https://doi.org/10.1021/acs.chemmater.9b00964
Ba8.07Cu4.89Si41.03,615,1233,-78,2.7,0.17086914,Expt,10.1103/PhysRevB.87.115206
Ba8.07Cu4.89Si41.03,517,1361.9,-66,2.7,0.113595171066667,Expt,10.1103/PhysRevB.87.115206
Ba8.07Cu4.89Si41.03,466,1430,-60,2.715,0.089,Expt,10.1103/PhysRevB.87.115206
Ba8.07Cu4.89Si41.03,665,1153.2,-82.6,2.723,0.192149267105398,Expt,10.1103/PhysRevB.87.115206
CuFe0.98In0.02S2,510,48,-353,2.743,0.111207740430186,Expt,10.1021/acs.jpcc.6b10308
Nd2.92Te4,573,1636.4,-49.4,2.743,0.0834203836890995,Expt,https://doi.org/10.1021/acs.chemmater.9b00964
Ba0.05Yb0.09Co4Sb12,400,1000,-186,2.75,0.51,Expt,https://doi.org/10.1063/1.2920210
CrO0.09N0.9,300,356.6,-48.65,2.75,0.00920736985636364,Expt,https://doi.org/10.1016/j.actamat.2010.10.046
Pb0.975Zn0.04Te,323,1305.3,-150,2.753,0.3445792862332,Expt,https://doi.org/10.1021/acsami.1c14518
TiZr0.025NiSn,424,406.3,-180,2.7814,0.2108,Expt,https://doi.org/10.1021/acsami.1c14723
Ba0.05Yb0.09Co4Sb12,300,1124,-157.5,2.814,0.29,Expt,https://doi.org/10.1063/1.2920210
CoAsSb,400,226.9,-128.74,2.8173,0.0533935013870018,Expt,https://doi.org/10.1021/acs.chemmater.7b05170
